Repository: abhinav-pandey29/copper-alloy-recommendations

# Copper Alloy Recommendations

Welcome to the **Copper Alloy Recommendations** project, an ML-powered Streamlit app for recommending copper alloy compositions based on thermal conductivity. The app includes existing alloys from [Copper.org](https://alloys.copper.org/) and generates novel compositions using an inverse modeling approach from my thesis at the Australian National University in 2020. The full project report is available [here](https://github.com/abhinav-pandey29/Projects/blob/main/Copper%20Alloy%20Discovery%20using%20AI/project/Project%20Report.pdf).

File: data/Thermal Conductivity Data.csv
Cu,Pb,Zn,Fe,P,Ag,As,O,Sb,Te,Ni,Bi,Cd,Sn,S,Mn,Zr,Mg,Co,Al,Be,Cr,Si,Ti,Ca,Li,B,C,Nb,Se,thermal_conductivity
99.99,0.0005,0.0001,0.001,0.0003,0.0025,0.0005,0.0005,0.0004,0.0002,0.0,0.0,0.0,0.0,0.0,0.0,0.0,0.0,0.0,0.0,0.0,0.0,0.0,0.0,0.0,0.0,0.0,0.0,0.0,0.0,226.0
99.95,0.049,0.0,0.0,0.0,0.0,0.0,0.001,0.0,0.0,0.0,0.0,0.0,0.0,0.0,0.0,0.0,0.0,0.0,0.0,0.0,0.0,0.0,0.0,0.0,0.0,0.0,0.0,0.0,0.0,226.0
99.95,0.0,0.0,0.0,0.003,0.0,0.0,0.0,0.0,0.0,0.0,0.0,0.0,0.0,0.0,0.0,0.0,0.0,0.0,0.0,0.0,0.0,0.0,0.0,0.0,0.0,0.0,0.0,0.0,0.0,223.0
99.95,0.0,0.0,0.0,0.0,0.027000000000000003,0.0,0.001,0.0,0.0,0.0,0.0,0.0,0.0,0.0,0.0,0.0,0.0,0.0,0.0,0.0,0.0,0.0,0.0,0.0,0.0,0.0,0.0,0.0,0.0,224.0
99.95,0.0,0.0,0.0,0.0,0.034,0.0,0.001,0.0,0.0,0.0,0.0,0.0,0.0,0.0,0.0,0.0,0.0,0.0,0.0,0.0,0.0,0.0,0.0,0.0,0.0,0.0,0.0,0.0,0.0,224.0
99.95,0.0,0.0,0.0,0.0,0.085,0.0,0.001,0.0,0.0,0.0,0.0,0.0,0.0,0.0,0.0,0.0,0.0,0.0,0.0,0.0,0.0,0.0,0.0,0.0,0.0,0.0,0.0,0.0,0.0,224.0
99.95,0.0,0.0,0.0,0.0085,0.0,0.0,0.0,0.0,0.0,0.0,0.0,0.0,0.0,0.0,0.0,0.0,0.0,0.0,0.0,0.0,0.0,0.0,0.0,0.0,0.0,0.0,0.0,0.0,0.0,202.0
99.95,0.0,0.0,0.0,0.0,0.0,0.0,0.005,0.0,0.0,0.0,0.0,0.0,0.0,0.0,0.0,0.0,0.0,0.0,0.0,0.0,0.0,0.0,0.0,0.0,0.0,0.0,0.0,0.0,0.0,226.0
99.9,0.0,0.0,0.0,0.0,0.027000000000000003,0.0,0.0,0.0,0.0,0.0,0.0,0.0,0.0,0.0,0.0,0.0,0.0,0.0,0.0,0.0,0.0,0.0,0.0,0.0,0.0,0.0,0.0,0.0,0.0,224.0
99.9,0.0,0.0,0.0,0.0,0.034,0.0,0.0,0.0,0.0,0.0,0.0,0.0,0.0,0.0,0.0,0.0,0.0,0.0,0.0,0.0,0.0,0.0,0.0,0.0,0.0,0.0,0.0,0.0,0.0,224.0
99.9,0.0,0.0,0.0,0.0,0.054000000000000006,0.0,0.0,0.0,0.0,0.0,0.0,0.0,0.0,0.0,0.0,0.0,0.0,0.0,0.0,0.0,0.0,0.0,0.0,0.0,0.0,0.0,0.0,0.0,0.0,224.0
99.9,0.0,0.0,0.0,0.0,0.085,0.0,0.0,0.0,0.0,0.0,0.0,0.0,0.0,0.0,0.0,0.0,0.0,0.0,0.0,0.0,0.0,0.0,0.0,0.0,0.0,0.0,0.0,0.0,0.0,224.0
99.9,0.0,0.0,0.0,0.0,0.008,0.0,0.0,0.0,0.0,0.0,0.0,0.0,0.0,0.0,0.0,0.0,0.0,0.0,0.0,0.0,0.0,0.0,0.0,0.0,0.0,0.0,0.0,0.0,0.0,223.0
99.9,0.08,0.0,0.0,0.0,0.013999999999999999,0.0,0.0,0.0,0.0,0.0,0.0,0.0,0.0,0.0,0.0,0.0,0.0,0.0,0.0,0.0,0.0,0.0,0.0,0.0,0.0,0.0,0.0,0.0,0.0,223.0
99.9,0.022000000000000002,0.0,0.0,0.0,0.0,0.0,0.0,0.0,0.0,0.0,0.0,0.0,0.0,0.0,0.0,0.0,0.0,0.0,0.0,0.0,0.0,0.0,0.0,0.0,0.0,0.0,0.0,0.0,0.0,196.0
99.88,0.004,0.0,0.0,0.0,0.0,0.012,0.0,0.003,0.025,0.05,0.003,0.0,0.0,0.0,0.0,0.0,0.0,0.0,0.0,0.0,0.0,0.0,0.0,0.0,0.0,0.0,0.0,0.0,0.0,202.0
99.5,0.0,0.0,0.0,0.3,0.0,0.0,0.0,0.0,0.0,0.0,0.0,0.0,0.0,0.0,0.0,0.0,0.0,0.0,0.0,0.0,0.0,0.0,0.0,0.0,0.0,0.0,0.0,0.0,0.0,77.4
99.88,0.004,0.0,0.0,0.0,0.054000000000000006,0.012,0.0,0.003,0.025,0.05,0.003,0.0,0.0,0.0,0.0,0.0,0.0,0.0,0.0,0.0,0.0,0.0,0.0,0.0,0.0,0.0,0.0,0.0,0.0,218.0
99.4,0.027000000000000003,0.0,0.0,0.0,0.0,0.037000000000000005,0.0,0.0,0.0,0.0,0.0,0.0,0.0,0.0,0.0,0.0,0.0,0.0,0.0,0.0,0.0,0.0,0.0,0.0,0.0,0.0,0.0,0.0,0.0,112.0
99.9,0.0,0.0,0.0,0.0,0.0,0.0,0.0,0.0,0.0,0.0,0.0,0.1,0.0,0.0,0.0,0.0,0.0,0.0,0.0,0.0,0.0,0.0,0.0,0.0,0.0,0.0,0.0,0.0,0.0,218.0
99.97,0.1,0.1,0.02,0.02,0.0,0.0,0.0,0.0,0.0,0.0,0.0,0.0,0.0,0.0,0.0,0.0,0.0,0.0,0.0,0.0,0.0,0.0,0.0,0.0,0.0,0.0,0.0,0.0,0.0,169.0
99.9,0.008,0.0,0.0,0.0,0.0,0.0,0.0,0.0,0.65,0.0,0.0,0.0,0.0,0.0,0.0,0.0,0.0,0.0,0.0,0.0,0.0,0.0,0.0,0.0,0.0,0.0,0.0,0.0,0.0,205.0
99.85,0.05,0.0,0.0,0.02,0.0,0.0,0.0,0.0,0.5,0.0,0.0,0.0,0.0,0.0,0.0,0.0,0.0,0.0,0.0,0.0,0.0,0.0,0.0,0.0,0.0,0.0,0.0,0.0,0.0,205.0
99.9,0.0,0.0,0.0,0.012,0.0,0.0,0.0,0.0,0.55,0.0,0.0,0.0,0.0,0.0,0.0,0.0,0.0,0.0,0.0,0.0,0.0,0.0,0.0,0.0,0.0,0.0,0.0,0.0,0.0,190.0
99.9,0.0,0.0,0.0,0.055,0.0,0.0,0.0,0.0,0.013000000000000001,0.0,0.0,0.0,0.13,0.0,0.0,0.0,0.0,0.0,0.0,0.0,0.0,0.0,0.0,0.0,0.0,0.0,0.0,0.0,0.0,225.0
99.9,0.0,0.0,0.0,0.0035,0.0,0.0,0.0,0.0,0.0,0.0,0.0,0.0,0.0,0.35,0.0,0.0,0.0,0.0,0.0,0.0,0.0,0.0,0.0,0.0,0.0,0.0,0.0,0.0,0.0,216.0
99.85,0.0,0.0,0.0,0.0,0.0,0.0,0.0,0.0,0.0,0.0,0.0,0.0,0.0,0.0,0.0,0.15,0.0,0.0,0.0,0.0,0.0,0.0,0.0,0.0,0.0,0.0,0.0,0.0,0.0,212.0
99.8,0.0,0.0,0.0,0.0,0.0,0.0,0.0,0.0,0.0,0.0,0.0,0.0,0.0,0.0,0.0,0.1,0.0,0.0,0.0,0.0,0.0,0.0,0.0,0.0,0.0,0.0,0.0,0.0,0.0,208.0
99.9,0.0,0.0,0.0,0.0,0.0,0.0,0.0,0.0,0.0,0.0,0.0,0.0,0.0,0.0,0.0,0.0,0.0,0.0,0.0,0.0,0.0,0.0,0.0,0.0,0.0,0.0,0.0,0.0,0.0,212.0
99.75,0.0,0.0,0.0,0.0,0.525,0.0,0.0,0.0,0.0,0.0,0.0,0.0,0.0,0.0,0.0,0.0,0.115,0.0,0.0,0.0,0.0,0.0,0.0,0.0,0.0,0.0,0.0,0.0,0.0,200.0
99.9,0.0,0.0,0.0,0.025,0.0,0.0,0.0,0.0,0.0,0.0,0.0,0.0,0.0,0.0,0.0,0.0,0.0,0.05,0.0,0.0,0.0,0.0,0.0,0.0,0.0,0.0,0.0,0.0,0.0,210.0
99.62,0.01,0.0,0.01,0.0,0.0,0.0,0.15,0.0,0.0,0.0,0.0,0.0,0.0,0.0,0.0,0.0,0.0,0.0,0.15,0.0,0.0,0.0,0.0,0.0,0.0,0.0,0.0,0.0,0.0,211.0
99.52,0.01,0.0,0.01,0.0,0.0,0.0,0.2,0.0,0.0,0.0,0.0,0.0,0.0,0.0,0.0,0.0,0.0,0.0,0.2,0.0,0.0,0.0,0.0,0.0,0.0,0.0,0.0,0.0,0.0,204.0
98.77,0.01,0.0,0.01,0.0,0.0,0.0,0.555,0.0,0.0,0.0,0.0,0.0,0.0,0.0,0.0,0.0,0.0,0.0,0.6,0.0,0.0,0.0,0.0,0.0,0.0,0.0,0.0,0.0,0.0,186.0
99.03,0.0,0.0,0.02,0.0,0.0,0.0,0.0,0.0,0.0,0.0,0.0,0.95,0.0,0.0,0.0,0.0,0.0,0.0,0.0,0.0,0.0,0.0,0.0,0.0,0.0,0.0,0.0,0.0,0.0,208.0
98.53,0.0,0.0,0.02,0.0,0.0,0.0,0.0,0.0,0.0,0.0,0.0,0.8,0.65,0.0,0.0,0.0,0.0,0.0,0.0,0.0,0.0,0.0,0.0,0.0,0.0,0.0,0.0,0.0,0.0,146.0
97.675,0.0,0.0,0.0,0.0,0.0,0.0,0.0,0.0,0.0,0.0,0.0,0.0,0.0,0.0,0.0,0.0,0.0,0.2,0.2,1.725,0.0,0.2,0.0,0.0,0.0,0.0,0.0,0.0,0.0,62.0
97.5,0.0,0.0,0.0,0.0,0.0,0.0,0.0,0.0,0.0,0.0,0.0,0.0,0.0,0.0,0.0,0.0,0.0,0.2,0.2,1.9,0.0,0.2,0.0,0.0,0.0,0.0,0.0,0.0,0.0,62.0
97.3,0.4,0.0,0.0,0.0,0.0,0.0,0.0,0.0,0.0,0.0,0.0,0.0,0.0,0.0,0.0,0.0,0.0,0.2,0.2,1.9,0.0,0.2,0.0,0.0,0.0,0.0,0.0,0.0,0.0,62.0
98.6,0.0,0.0,0.2,0.0,0.0,0.0,0.0,0.0,0.0,0.0,0.0,0.0,0.0,0.0,0.0,0.0,0.0,0.475,0.2,0.325,0.0,0.2,0.0,0.0,0.0,0.0,0.0,0.0,0.0,120.0
97.475,0.0,0.0,0.2,0.0,0.0,0.0,0.0,0.0,0.0,0.75,0.0,0.0,0.25,0.0,0.0,0.5,0.0,0.0,0.2,0.325,0.0,0.2,0.0,0.0,0.0,0.0,0.0,0.0,0.0,128.0
97.175,0.4,0.0,0.2,0.0,0.0,0.0,0.0,0.0,0.0,0.75,0.0,0.0,0.25,0.0,0.0,0.5,0.0,0.0,0.2,0.325,0.0,0.2,0.0,0.0,0.0,0.0,0.0,0.0,0.0,128.0
97.175,0.4,0.0,0.2,0.0,0.0,0.0,0.0,0.0,0.0,0.75,0.0,0.0,0.25,0.0,0.0,0.5,0.0,0.0,0.2,0.325,0.0,0.0,0.0,0.0,0.0,0.0,0.0,0.0,0.0,128.0
97.625,0.0,0.0,0.2,0.0,0.0,0.0,0.0,0.0,0.0,0.7,0.0,0.0,0.25,0.0,0.0,0.5,0.0,0.0,0.2,0.325,0.0,0.2,0.0,0.0,0.0,0.0,0.0,0.0,0.0,128.0
97.225,0.4,0.0,0.2,0.0,0.0,0.0,0.0,0.0,0.0,0.7,0.0,0.0,0.25,0.0,0.0,0.5,0.0,0.0,0.2,0.325,0.0,0.2,0.0,0.0,0.0,0.0,0.0,0.0,0.0,128.0
96.4,0.0,0.0,0.1,0.0,0.0,0.0,0.0,0.0,0.0,0.0,0.0,0.0,0.0,0.0,0.0,0.0,0.0,2.55,0.2,0.55,0.0,0.2,0.0,0.0,0.0,0.0,0.0,0.0,0.0,120.0
98.8,0.0,0.0,0.1,0.0,0.0,0.0,0.0,0.0,0.0,1.8,0.0,0.0,0.0,0.0,0.0,0.0,0.0,0.3,0.2,0.4,0.0,0.2,0.0,0.0,0.0,0.0,0.0,0.0,0.0,120.0
96.45,0.0,0.0,0.2,0.0,0.0,0.0,0.0,0.0,0.0,2.25,0.0,0.0,0.0,0.0,0.0,0.0,0.0,0.0,0.6,0.3,0.0,0.2,0.0,0.0,0.0,0.0,0.0,0.0,0.0,90.0
95.95,0.0,0.0,0.2,0.0,0.0,0.0,0.0,0.0,0.0,1.55,0.0,0.0,0.0,0.0,0.0,0.0,0.0,1.55,0.0,0.55,0.0,0.2,0.0,0.0,0.0,0.0,0.0,0.0,0.0,135.0
99.4,0.0,0.2,0.0,0.0,0.0,0.0,0.0,0.0,0.0,0.0,0.0,0.0,0.15,0.0,0.0,0.0,0.0,0.0,0.0,0.0,0.2,0.05,0.0,0.0,0.0,0.0,0.0,0.0,0.0,191.0
99.4,0.0,0.2,0.0,0.0,0.0,0.0,0.0,0.0,0.0,0.0,0.0,0.0,0.15,0.0,0.0,0.0,0.0,0.0,0.0,0.0,0.0,0.0,0.0,0.0,0.0,0.0,0.0,0.0,0.0,191.0
99.425,0.0,0.1,0.0,0.0,0.0,0.0,0.0,0.0,0.0,0.0,0.0,0.0,0.2,0.0,0.0,0.0,0.02,0.0,0.0,0.0,0.25,0.005,0.0,0.0,0.0,0.0,0.0,0.0,0.0,180.0
99.1,0.0,0.275,0.0,0.0,0.0,0.0,0.0,0.0,0.0,0.0,0.0,0.0,0.25,0.0,0.0,0.0,0.0,0.0,0.0,0.0,0.275,0.05,0.0,0.0,0.0,0.0,0.0,0.0,0.0,174.0
99.36,0.0,0.0,0.0,0.0,0.0,0.0,0.0,0.0,0.0,0.0,0.0,0.0,0.1,0.0,0.0,0.0,0.08,0.08,0.0,0.0,0.3,0.08,0.0,0.0,0.0,0.0,0.0,0.0,0.0,179.0
98.65,0.0,0.0,0.11,0.0,0.155,0.0,0.0,0.0,0.0,0.0,0.0,0.0,0.0,0.0,0.0,0.0,0.0,0.0,0.0,0.0,0.0,0.555,0.08,0.0,0.0,0.0,0.0,0.0,0.0,185.0
96.0,0.0,0.0,0.0,0.0,0.0,0.0,0.0,0.0,0.0,0.75,0.0,0.0,0.85,0.0,0.0,0.0,0.0,0.0,0.0,0.0,0.6,0.0,0.475,0.0,0.0,0.0,0.0,0.0,0.0,133.0
98.7,0.0,0.0,0.0,0.0,0.0,0.0,0.0,0.0,0.0,0.0,0.0,0.0,0.0,0.0,0.0,0.14,0.045,0.0,0.0,0.0,0.8,0.0,0.0,0.0,0.0,0.0,0.0,0.0,0.0,187.0
99.2,0.0,0.0,0.0,0.0,0.0,0.0,0.0,0.0,0.0,0.0,0.0,0.4,0.0,0.0,0.0,0.0,0.0,0.0,0.0,0.0,0.4,0.0,0.0,0.0,0.0,0.0,0.0,0.0,0.0,210.0
99.325,0.0,0.0,0.0,0.0,0.0,0.0,0.0,0.0,0.0,0.0,0.0,0.0,0.0,0.0,0.0,0.15,0.0,0.0,0.0,0.0,0.3,0.225,0.0,0.0,0.0,0.0,0.0,0.0,0.0,210.0
99.25399999999999,0.0,0.0,0.0,0.0,0.0,0.0,0.0,0.0,0.0,0.0,0.0,0.0,0.2,0.0,0.0,0.1,0.026000000000000002,0.0,0.1,0.0,0.3,0.02,0.0,0.0,0.0,0.0,0.0,0.0,0.0,192.0
99.575,0.0,0.0,0.0,0.0,0.0,0.0,0.0,0.0,0.0,0.0,0.0,0.0,0.0,0.0,0.0,0.0,0.175,0.0,0.0,0.0,0.25,0.0,0.0,0.0,0.0,0.0,0.0,0.0,0.0,191.0
99.23,0.0,0.0,0.0,0.0,0.0,0.0,0.0,0.0,0.0,0.0,0.0,0.0,0.2,0.0,0.05,0.1,0.0,0.0,0.1,0.0,0.3,0.02,0.0,0.0,0.0,0.0,0.0,0.0,0.0,201.0
99.5,0.0,0.2,0.0,0.0,0.0,0.0,0.0,0.0,0.0,0.0,0.0,0.0,0.0,0.0,0.0,0.1,0.0,0.0,0.0,0.0,0.2,0.0,0.0,0.0,0.0,0.0,0.0,0.0,0.0,179.0
99.715,0.0,0.0,0.0,0.0,0.0,0.0,0.0,0.0,0.0,0.0,0.0,0.0,0.0,0.0,0.0,0.035,0.0,0.0,0.0,0.0,0.25,0.0,0.0,0.0,0.0,0.0,0.0,0.0,0.0,185.0
99.3315,0.0,0.0,0.0,0.012,0.0,0.0,0.0,0.0,0.0,0.0,0.0,0.0,0.0,0.0,0.0,0.0065,0.0,0.0,0.0,0.0,0.65,0.0,0.0,0.0,0.0,0.0,0.0,0.0,0.0,85.0
98.89,0.0,0.0,0.0,0.0,0.0,0.0,0.0,0.0,0.0,0.0,0.0,0.0,0.0,0.0,0.0,0.11,0.0,0.0,0.0,0.0,1.0,0.0,0.0,0.0,0.0,0.0,0.0,0.0,0.0,187.0
0.1,0.0,0.0,0.0,0.0,0.0,0.0,0.0,0.0,0.0,0.0,0.0,0.0,0.0,0.0,0.0,0.15,0.0,0.0,0.0,0.0,0.7,0.1,0.0,0.0,0.0,0.0,0.0,0.0,0.0,191.0
98.85,0.05,0.0,0.1,0.0,0.0,0.0,0.0,0.0,0.0,0.0,0.0,0.0,0.0,0.0,0.0,0.0,0.0,0.0,0.0,0.0,0.9,0.1,0.0,0.0,0.0,0.0,0.0,0.0,0.0,80.0
98.215,0.0,0.7,0.15,0.05,0.0,0.005,0.0,0.0,0.0,0.0,0.0,0.0,0.0,0.0,0.0,0.0,0.0,0.0,0.0,0.0,0.8,0.05,0.0,0.005,0.025,0.0,0.0,0.0,0.0,187.0
98.075,0.0,0.0,0.525,0.0,0.0,0.0,0.0,0.0,0.0,0.25,0.0,0.0,0.0,0.0,0.0,0.225,0.0,0.1,0.0,0.0,0.55,0.0,0.275,0.0,0.0,0.0,0.0,0.0,0.0,162.0
98.075,0.0,0.0,0.1,0.0,0.0,0.0,0.0,0.0,0.0,0.25,0.0,0.0,0.0,0.0,0.0,0.225,0.0,0.525,0.0,0.0,0.55,0.0,0.275,0.0,0.0,0.0,0.0,0.0,0.0,162.0
99.4,0.0,0.06,0.0,0.0575,0.0,0.0,0.0,0.0,0.0,0.04,0.0,0.0,0.09,0.0,0.0,0.0,0.0,0.175,0.0,0.0,0.0,0.0,0.0,0.0,0.0,0.0,0.0,0.0,0.0,196.0
99.4,0.0,0.1,0.0,0.07,0.0,0.0,0.0,0.0,0.0,0.1,0.0,0.0,0.0,0.0,0.0,0.0,0.0,0.25,0.0,0.0,0.0,0.0,0.0,0.0,0.0,0.0,0.0,0.0,0.0,195.0
99.5,1.15,0.0,0.0,0.0,0.0,0.0,0.0,0.0,0.0,0.0,0.0,0.0,0.0,0.0,0.0,0.0,0.0,0.0,0.0,0.0,0.0,0.0,0.0,0.0,0.0,0.0,0.0,0.0,0.0,218.0
99.29,0.0,0.0,0.1,0.01,0.0,0.0,0.0,0.0,0.0,0.0,0.0,0.0,0.2,0.0,0.0,0.0,0.4,0.0,0.0,0.0,0.0,0.0,0.0,0.0,0.0,0.0,0.0,0.0,0.0,167.0
99.0,0.05,0.3,0.1,0.01,0.0,0.0,0.0,0.0,0.0,0.0,0.0,0.0,0.35,0.0,0.0,0.0,0.0,0.0,0.0,0.0,0.0,0.0,0.0,0.0,0.0,0.0,0.0,0.0,0.0,160.0
98.645,0.02,0.1,0.0,0.05,0.0,0.0,0.0,0.0,0.0,0.0,0.0,0.0,0.75,0.0,0.2,0.0,0.0,0.0,0.01,0.0,0.0,0.275,0.0,0.0,0.0,0.0,0.0,0.0,0.0,75.0
97.75,0.05,0.8,0.1,0.2,0.0,0.0,0.0,0.0,0.0,1.1,0.0,0.0,0.0,0.0,0.0,0.0,0.0,0.0,0.0,0.0,0.0,0.0,0.0,0.0,0.0,0.0,0.0,0.0,0.0,145.0
98.47,0.03,0.0,0.0,0.0,0.0,0.0,0.0,0.0,0.0,1.3,0.0,0.0,0.0,0.0,0.0,0.0,0.0,0.0,0.0,0.0,0.0,0.2,0.0,0.0,0.0,0.0,0.0,0.0,0.0,149.0
97.75,0.0,0.2,0.1,0.05,0.0,0.0,0.0,0.0,0.0,1.0,0.0,0.0,0.9,0.0,0.0,0.0,0.0,0.0,0.0,0.0,0.0,0.0,0.0,0.0,0.0,0.0,0.0,0.0,0.0,93.0
96.75,0.0,0.2,0.1,0.9,0.0,0.0,0.0,0.0,0.0,0.85,0.0,0.0,1.0,0.0,0.0,0.0,0.2,0.0,0.0,0.0,0.0,0.0,0.0,0.0,0.0,0.0,0.0,0.0,0.0,80.0
96.1,0.02,0.8,0.06,0.05,0.0,0.0,0.0,0.0,0.0,0.75,0.0,0.0,1.0,0.0,0.02,0.0,0.0,0.0,0.0,0.0,0.0,0.01,0.0,0.0,0.0,0.0,0.0,0.0,0.0,81.0
95.1,0.02,1.0,0.1,0.14,0.0,0.0,0.0,0.0,0.0,0.75,0.0,0.0,0.165,0.0,0.0,0.0,0.0,0.0,0.0,0.0,0.0,0.0,0.0,0.0,0.0,0.0,0.0,0.0,0.0,75.0
97.425,0.1,0.5,0.2,0.2,0.0,0.0,0.0,0.0,0.0,1.1,0.475,0.0,0.0,0.0,0.0,0.0,0.0,0.0,0.0,0.0,0.0,0.0,0.0,0.0,0.0,0.0,0.0,0.0,0.0,145.0
97.55,0.6,0.05,0.05,0.2,0.0,0.0,0.0,0.0,0.0,1.5,0.0,0.0,0.05,0.0,0.0,0.0,0.0,0.0,0.0,0.0,0.0,0.0,0.0,0.0,0.0,0.0,0.0,0.0,0.0,146.0
97.75,1.0,0.05,0.05,0.2,0.0,0.0,0.0,0.0,0.0,1.0,0.0,0.0,0.05,0.0,0.0,0.0,0.0,0.0,0.0,0.0,0.0,0.0,0.0,0.0,0.0,0.0,0.0,0.0,0.0,146.0
96.8,0.02,1.0,0.1,0.14,0.0,0.0,0.0,0.0,0.0,0.75,0.0,0.0,0.8,0.0,0.0,0.0,0.0,0.0,0.0,0.0,0.0,0.01,0.0,0.0,0.0,0.0,0.0,0.0,0.0,154.0
98.5,0.0,0.2,1.0,0.25,0.0,0.0,0.0,0.0,0.0,0.0,0.0,0.0,0.0,0.0,0.0,0.0,0.0,0.0,0.0,0.0,0.0,0.0,0.0,0.0,0.0,0.0,0.0,0.0,0.0,150.0
98.5,0.0,0.2,1.0,0.25,0.0,0.0,0.0,0.0,0.0,0.0,0.0,0.0,0.0,0.0,0.0,0.0,0.0,0.0,0.0,0.0,0.0,0.0,0.0,0.0,0.0,0.0,0.0,0.0,0.0,125.0
99.675,0.0,0.0,0.1,0.0325,0.0,0.0,0.0,0.0,0.0,0.0,0.0,0.0,0.0,0.0,0.0,0.0,0.0,0.0,0.0,0.0,0.0,0.0,0.0,0.0,0.0,0.0,0.0,0.0,0.0,192.0
99.065,0.075,0.0,0.2,0.5,0.0,0.0,0.0,0.0,0.0,0.175,0.01,0.0,0.0,0.0,0.0,0.0,0.0,0.0,0.0,0.0,0.0,0.0,0.0,0.0,0.0,0.0,0.0,0.0,0.0,182.0
97.43,0.02,1.0,0.3,0.12,0.0,0.0,0.0,0.0,0.0,0.0,0.0,0.0,0.8,0.0,0.02,0.0,0.0,0.0,0.0,0.0,0.0,0.01,0.0,0.0,0.0,0.0,0.0,0.0,0.0,118.0
97.38,0.02,1.0,0.3,0.12,0.0,0.0,0.0,0.0,0.0,0.0,0.0,0.0,1.15,0.0,0.02,0.0,0.0,0.0,0.0,0.0,0.0,0.01,0.0,0.0,0.0,0.0,0.0,0.0,0.0,75.0
98.61,0.0,0.185,1.0,0.0,0.0,0.0,0.0,0.0,0.0,0.0,0.0,0.0,0.185,0.0,0.0,0.0,0.0,0.0,0.0,0.0,0.0,0.0,0.0,0.0,0.0,0.0,0.0,0.0,0.0,128.0
95.66,0.03,0.125,2.35,0.71,0.0,0.0,0.0,0.0,0.0,0.0,0.0,0.0,0.0,0.0,0.0,0.0,0.0,0.0,0.0,0.0,0.0,0.0,0.0,0.0,0.0,0.0,0.0,0.0,0.0,150.0
96.57,0.55,0.2,1.5,0.18,0.0,0.0,0.0,0.0,0.0,0.0,0.0,0.0,0.0,0.0,0.0,0.0,0.0,0.8,0.02,0.0,0.0,0.0,0.0,0.0,0.0,0.0,0.0,0.0,0.0,115.0
97.29,0.0,0.9,0.26,0.55,0.0,0.0,0.0,0.0,0.0,0.0,0.0,0.0,0.55,0.0,0.0,0.0,0.55,0.0,0.0,0.0,0.0,0.0,0.0,0.0,0.0,0.0,0.0,0.0,0.0,150.0
93.49,0.0,4.0,2.0,0.1,0.0,0.0,0.0,0.0,0.0,0.0,0.0,0.0,0.0,0.0,0.0,0.1,0.1,0.0,0.0,0.0,0.09,0.0,0.1,0.0,0.0,0.0,0.0,0.0,0.0,145.0
96.55,0.0,0.0,0.2,0.0,0.0,0.0,0.0,0.0,0.0,0.0,0.0,0.0,0.0,0.0,0.0,0.0,0.0,0.0,0.0,0.0,0.0,0.0,3.25,0.0,0.0,0.0,0.0,0.0,0.0,39.0
95.0,0.05,4.9,0.05,0.0,0.0,0.0,0.0,0.0,0.0,0.0,0.0,0.0,0.0,0.0,0.0,0.0,0.0,0.0,0.0,0.0,0.0,0.0,0.0,0.0,0.0,0.0,0.0,0.0,0.0,135.0
90.0,0.05,9.1,0.05,0.0,0.0,0.0,0.0,0.0,0.0,0.0,0.0,0.0,0.0,0.0,0.0,0.0,0.0,0.0,0.0,0.0,0.0,0.0,0.0,0.0,0.0,0.0,0.0,0.0,0.0,109.0
87.5,0.05,12.4,0.05,0.0,0.0,0.0,0.0,0.0,0.0,0.0,0.0,0.0,0.0,0.0,0.0,0.0,0.0,0.0,0.0,0.0,0.0,0.0,0.0,0.0,0.0,0.0,0.0,0.0,0.0,100.0
87.5,0.05,12.4,0.0,0.0,0.0,0.0,0.0,0.0,0.0,0.0,0.0,0.0,0.0,0.0,0.0,0.0,0.0,0.0,0.0,0.0,0.0,0.0,0.0,0.0,0.0,0.0,0.0,0.0,0.0,100.0
86.0,0.05,13.9,0.05,0.0,0.0,0.0,0.0,0.0,0.0,0.0,0.0,0.0,0.0,0.0,0.0,0.0,0.0,0.0,0.0,0.0,0.0,0.0,0.0,0.0,0.0,0.0,0.0,0.0,0.0,92.0
97.3,0.0,0.0,0.0,0.0,0.0,0.0,0.0,0.0,0.0,0.0,0.0,0.0,0.0,0.0,0.0,0.0,0.0,0.2,0.2,1.9,0.0,0.2,0.0,0.0,0.0,0.0,0.0,0.0,0.0,62.0
80.0,0.05,19.0,0.05,0.0,0.0,0.0,0.0,0.0,0.0,0.0,0.0,0.0,0.0,0.0,0.0,0.0,0.0,0.0,0.0,0.0,0.0,0.0,0.0,0.0,0.0,0.0,0.0,0.0,0.0,81.0
69.0,0.07,30.988000000000003,0.05,0.0,0.0,0.0,0.0,0.0,0.0,0.0,0.0,0.0,0.0,0.0,0.0,0.0,0.0,0.0,0.0,0.0,0.0,0.0,0.0,0.0,0.0,0.0,0.0,0.0,0.0,70.0
69.0,0.05,30.86,0.05,0.04,0.0,0.0,0.0,0.0,0.0,0.0,0.0,0.0,0.0,0.0,0.0,0.0,0.0,0.0,0.0,0.0,0.0,0.0,0.0,0.0,0.0,0.0,0.0,0.0,0.0,70.0
68.5,0.07,31.38,0.05,0.0,0.0,0.0,0.0,0.0,0.0,0.0,0.0,0.0,0.0,0.0,0.0,0.0,0.0,0.0,0.0,0.0,0.0,0.0,0.0,0.0,0.0,0.0,0.0,0.0,0.0,70.0
66.25,0.09,33.61,0.05,0.0,0.0,0.0,0.0,0.0,0.0,0.0,0.0,0.0,0.0,0.0,0.0,0.0,0.0,0.0,0.0,0.0,0.0,0.0,0.0,0.0,0.0,0.0,0.0,0.0,0.0,67.0
65.75,0.09,34.09,0.07,0.0,0.0,0.0,0.0,0.0,0.0,0.0,0.0,0.0,0.0,0.0,0.0,0.0,0.0,0.0,0.0,0.0,0.0,0.0,0.0,0.0,0.0,0.0,0.0,0.0,0.0,67.0
63.5,0.07,36.36,0.07,0.0,0.0,0.0,0.0,0.0,0.0,0.0,0.0,0.0,0.0,0.0,0.0,0.0,0.0,0.0,0.0,0.0,0.0,0.0,0.0,0.0,0.0,0.0,0.0,0.0,0.0,67.0
62.5,0.07,37.6,0.07,0.0,0.0,0.0,0.0,0.0,0.0,0.0,0.0,0.0,0.0,0.0,0.0,0.0,0.0,0.0,0.0,0.0,0.0,0.0,0.0,0.0,0.0,0.0,0.0,0.0,0.0,67.0
62.5,0.25,36.9,0.35,0.0,0.0,0.0,0.0,0.0,0.0,0.0,0.0,0.0,0.0,0.0,0.0,0.0,0.0,0.0,0.0,0.0,0.0,0.0,0.0,0.0,0.0,0.0,0.0,0.0,0.0,67.0
61.0,0.09,38.84,0.07,0.0,0.0,0.0,0.0,0.0,0.0,0.0,0.0,0.0,0.0,0.0,0.0,0.0,0.0,0.0,0.0,0.0,0.0,0.0,0.0,0.0,0.0,0.0,0.0,0.0,0.0,71.0
60.0,0.09,35.0,0.35,0.0,0.0,0.0,0.0,0.8,0.0,0.0,0.0,0.0,0.0,0.25,0.2,0.1,0.0,0.0,0.0,0.0,0.0,0.0,0.1,0.0,0.0,0.1,0.1,0.0,0.0,67.0
59.0,0.25,40.4,0.35,0.0,0.0,0.0,0.0,0.0,0.0,0.0,0.0,0.0,0.0,0.0,0.0,0.0,0.0,0.0,0.0,0.0,0.0,0.0,0.0,0.0,0.0,0.0,0.0,0.0,0.0,58.0
89.0,1.9,8.3,0.1,0.0,0.0,0.0,0.0,0.0,0.0,0.7,0.0,0.0,0.0,0.0,0.0,0.0,0.0,0.0,0.0,0.0,0.0,0.0,0.0,0.0,0.0,0.0,0.0,0.0,0.0,104.0
89.0,1.9,0.0,0.1,0.07,0.0,0.0,0.0,0.0,0.0,0.95,0.0,0.0,0.0,0.0,0.0,0.0,0.0,0.0,0.0,0.0,0.0,0.0,0.0,0.0,0.0,0.0,0.0,0.0,0.0,81.0
84.5,1.85,13.4,0.1,0.0,0.0,0.0,0.0,0.0,0.0,0.25,0.0,0.0,0.0,0.0,0.0,0.0,0.0,0.0,0.0,0.0,0.0,0.0,0.0,0.0,0.0,0.0,0.0,0.0,0.0,90.0
67.0,0.475,32.45,0.07,0.0,0.0,0.0,0.0,0.0,0.0,0.0,0.0,0.0,0.0,0.0,0.0,0.0,0.0,0.0,0.0,0.0,0.0,0.0,0.0,0.0,0.0,0.0,0.0,0.0,0.0,67.0
66.5,2.0,31.43,0.07,0.0,0.0,0.0,0.0,0.0,0.0,0.0,0.0,0.0,0.0,0.0,0.0,0.0,0.0,0.0,0.0,0.0,0.0,0.0,0.0,0.0,0.0,0.0,0.0,0.0,0.0,67.0
63.5,0.475,34.975,0.15,0.0,0.0,0.0,0.0,0.0,0.0,0.0,0.0,0.0,0.0,0.0,0.0,0.0,0.0,0.0,0.0,0.0,0.0,0.0,0.0,0.0,0.0,0.0,0.0,0.0,0.0,67.0
63.5,2.0,34.65,0.15,0.0,0.0,0.0,0.0,0.0,0.0,0.0,0.0,0.0,0.0,0.0,0.0,0.0,0.0,0.0,0.0,0.0,0.0,0.0,0.0,0.0,0.0,0.0,0.0,0.0,0.0,67.0
61.5,1.4,36.95,0.15,0.0,0.0,0.0,0.0,0.0,0.0,0.0,0.0,0.0,0.0,0.0,0.0,0.0,0.0,0.0,0.0,0.0,0.0,0.0,0.0,0.0,0.0,0.0,0.0,0.0,0.0,67.0
61.5,2.0,36.35,0.15,0.0,0.0,0.0,0.0,0.0,0.0,0.0,0.0,0.0,0.0,0.0,0.0,0.0,0.0,0.0,0.0,0.0,0.0,0.0,0.0,0.0,0.0,0.0,0.0,0.0,0.0,67.0
63.5,1.15,35.2,0.15,0.0,0.0,0.0,0.0,0.0,0.0,0.0,0.0,0.0,0.0,0.0,0.0,0.0,0.0,0.0,0.0,0.0,0.0,0.0,0.0,0.0,0.0,0.0,0.0,0.0,0.0,67.0
61.75,2.5,35.615,0.0,0.0,0.0,0.0,0.0,0.0,0.0,0.0,0.0,0.0,0.0,0.0,0.0,0.0,0.0,0.0,0.0,0.0,0.0,0.0,0.0,0.0,0.0,0.0,0.0,0.0,0.0,65.0
62.0,3.25,33.32,0.4,0.125,0.0,0.0,0.0,0.0,0.0,0.3,0.0,0.0,0.6,0.0,0.0,0.0,0.0,0.0,0.0,0.0,0.0,0.0,0.0,0.0,0.0,0.0,0.0,0.0,0.0,61.3
61.5,2.5,35.85,0.15,0.0,0.0,0.0,0.0,0.0,0.0,0.0,0.0,0.0,0.0,0.0,0.0,0.0,0.0,0.0,0.0,0.0,0.0,0.0,0.0,0.0,0.0,0.0,0.0,0.0,0.0,67.0
61.5,2.75,35.4,0.35,0.0,0.0,0.0,0.0,0.0,0.0,0.0,0.0,0.0,0.0,0.0,0.0,0.0,0.0,0.0,0.0,0.0,0.0,0.0,0.0,0.0,0.0,0.0,0.0,0.0,0.0,67.0
61.5,3.4,34.75,0.35,0.0,0.0,0.0,0.0,0.0,0.0,0.0,0.0,0.0,0.0,0.0,0.0,0.0,0.0,0.0,0.0,0.0,0.0,0.0,0.0,0.0,0.0,0.0,0.0,0.0,0.0,67.0
61.5,4.0,34.35,0.15,0.0,0.0,0.0,0.0,0.0,0.0,0.0,0.0,0.0,0.0,0.0,0.0,0.0,0.0,0.0,0.0,0.0,0.0,0.0,0.0,0.0,0.0,0.0,0.0,0.0,0.0,67.0
59.5,0.45,39.65,0.15,0.0,0.0,0.0,0.0,0.0,0.0,0.0,0.0,0.0,0.25,0.0,0.0,0.0,0.0,0.0,0.0,0.0,0.0,0.0,0.0,0.0,0.0,0.0,0.0,0.0,0.0,71.0
59.5,0.45,39.59,0.15,0.0,0.0,0.0,0.0,0.06,0.0,0.0,0.0,0.0,0.0,0.0,0.0,0.0,0.0,0.0,0.0,0.0,0.0,0.0,0.0,0.0,0.0,0.0,0.0,0.0,0.0,71.0
59.5,0.45,39.59,0.15,0.06,0.0,0.0,0.0,0.0,0.0,0.0,0.0,0.0,0.25,0.0,0.0,0.0,0.0,0.0,0.0,0.0,0.0,0.0,0.0,0.0,0.0,0.0,0.0,0.0,0.0,71.0
60.5,1.15,38.2,0.15,0.0,0.0,0.0,0.0,0.0,0.0,0.0,0.0,0.0,0.0,0.0,0.0,0.0,0.0,0.0,0.0,0.0,0.0,0.0,0.0,0.0,0.0,0.0,0.0,0.0,0.0,69.0
60.0,0.6,39.25,0.15,0.0,0.0,0.0,0.0,0.0,0.0,0.0,0.0,0.0,0.0,0.0,0.0,0.0,0.0,0.0,0.0,0.0,0.0,0.0,0.0,0.0,0.0,0.0,0.0,0.0,0.0,69.0
59.5,2.0,38.2,0.3,0.0,0.0,0.0,0.0,0.0,0.0,0.0,0.0,0.0,0.0,0.0,0.0,0.0,0.0,0.0,0.0,0.0,0.0,0.0,0.0,0.0,0.0,0.0,0.0,0.0,0.0,69.0
57.0,2.0,40.65,0.35,0.0,0.0,0.0,0.0,0.0,0.0,0.0,0.0,0.0,0.0,0.0,0.0,0.0,0.0,0.0,0.0,0.0,0.0,0.0,0.0,0.0,0.0,0.0,0.0,0.0,0.0,71.0
97.0,0.05,2.65,0.05,0.0,0.0,0.0,0.0,0.0,0.0,0.0,0.0,0.0,0.25,0.0,0.0,0.0,0.0,0.0,0.0,0.0,0.0,0.0,0.0,0.0,0.0,0.0,0.0,0.0,0.0,139.8
95.0,0.05,3.9,0.05,0.0,0.0,0.0,0.0,0.0,0.0,0.0,0.0,0.0,1.0,0.0,0.0,0.0,0.0,0.0,0.0,0.0,0.0,0.0,0.0,0.0,0.0,0.0,0.0,0.0,0.0,95.0
95.0,0.05,2.9,0.05,0.0,0.0,0.0,0.0,0.0,0.0,0.0,0.0,0.0,2.0,0.0,0.0,0.0,0.0,0.0,0.0,0.0,0.0,0.0,0.0,0.0,0.0,0.0,0.0,0.0,0.0,92.0
95.5,0.05,2.16,0.1,0.034,0.0,0.0,0.0,0.0,0.0,0.15,0.0,0.0,2.0,0.0,0.0,0.0,0.0,0.0,0.0,0.0,0.0,0.0,0.0,0.0,0.0,0.0,0.0,0.0,0.0,82.0
94.0,0.02,3.5,0.0,0.05,0.0,0.0,0.0,0.0,0.0,0.3,0.0,0.0,1.75,0.0,0.0,0.0,0.0,0.0,0.0,0.0,0.0,0.0,0.0,0.0,0.0,0.0,0.0,0.0,0.0,82.1
95.5,0.05,3.2,0.125,0.1,0.0,0.0,0.0,0.0,0.0,0.125,0.0,0.0,3.3,0.0,0.0,0.0,0.0,0.0,0.0,0.0,0.0,0.0,0.0,0.0,0.0,0.0,0.0,0.0,0.0,75.0
95.0,0.05,2.81,0.03,0.03,0.0,0.0,0.0,0.0,0.0,0.125,0.0,0.0,2.0,0.0,0.0,0.0,0.0,0.0,0.0,0.0,0.0,0.0,0.0,0.0,0.0,0.0,0.0,0.0,0.0,80.0
90.5,0.05,9.45,0.05,0.0,0.0,0.0,0.0,0.0,0.0,0.0,0.0,0.0,0.5,0.0,0.0,0.0,0.0,0.0,0.0,0.0,0.0,0.0,0.0,0.0,0.0,0.0,0.0,0.0,0.0,75.0
90.5,0.05,8.64,0.125,0.18,0.0,0.0,0.0,0.0,0.0,0.0,0.0,0.0,0.5,0.0,0.0,0.0,0.0,0.0,0.0,0.0,0.0,0.0,0.0,0.0,0.0,0.0,0.0,0.0,0.0,100.0
88.5,0.05,10.96,0.03,0.06,0.0,0.0,0.0,0.0,0.0,0.8,0.0,0.0,0.7,0.0,0.0,0.0,0.0,0.0,0.0,0.0,0.0,0.0,0.0,0.0,0.0,0.0,0.0,0.0,0.0,80.0
91.0,0.09,8.86,0.05,0.0,0.0,0.0,0.0,0.0,0.0,0.0,0.0,0.0,0.0,0.0,0.0,0.0,0.0,0.0,0.0,0.0,0.0,0.0,0.0,0.0,0.0,0.0,0.0,0.0,0.0,77.0
91.0,0.09,7.16,0.05,0.0,0.0,0.0,0.0,0.0,0.0,0.0,0.0,0.0,1.7,0.0,0.0,0.0,0.0,0.0,0.0,0.0,0.0,0.0,0.0,0.0,0.0,0.0,0.0,0.0,0.0,71.0
60.5,0.2,38.45,0.1,0.0,0.0,0.0,0.0,0.0,0.0,0.0,0.0,0.0,0.75,0.0,0.0,0.0,0.0,0.0,0.0,0.0,0.0,0.0,0.0,0.0,0.0,0.0,0.0,0.0,0.0,67.0
60.5,0.2,38.51,0.1,0.0,0.0,0.04,0.0,0.0,0.0,0.0,0.0,0.0,0.0,0.0,0.0,0.0,0.0,0.0,0.0,0.0,0.0,0.0,0.0,0.0,0.0,0.0,0.0,0.0,0.0,67.0
60.85,0.25,36.7,0.1,0.1,0.0,0.0,0.0,0.1,0.0,0.5,0.0,0.0,1.4,0.0,0.0,0.0,0.0,0.0,0.0,0.0,0.0,0.0,0.0,0.0,0.0,0.0,0.0,0.0,0.0,59.6
60.5,0.7,38.05,0.1,0.0,0.0,0.0,0.0,0.0,0.0,0.0,0.0,0.0,0.75,0.0,0.0,0.0,0.0,0.0,0.0,0.0,0.0,0.0,0.0,0.0,0.0,0.0,0.0,0.0,0.0,67.0
60.5,1.75,36.9,0.1,0.0,0.0,0.0,0.0,0.0,0.0,0.0,0.0,0.0,0.75,0.0,0.0,0.0,0.0,0.0,0.0,0.0,0.0,0.0,0.0,0.0,0.0,0.0,0.0,0.0,0.0,67.0
60.5,2.0,36.975,0.4,0.375,0.0,0.0,0.0,0.0,0.0,0.3,0.0,0.0,1.25,0.0,0.0,0.0,0.0,0.0,0.0,0.0,0.0,0.0,0.0,0.0,0.0,0.0,0.0,0.0,0.0,59.3
61.5,1.25,0.0,0.3,0.135,0.0,0.0,0.0,0.0,0.0,0.55,0.0,0.0,0.8,0.0,0.0,0.0,0.0,0.0,0.0,0.0,0.0,0.0,0.0,0.0,0.0,0.0,0.0,0.0,0.0,59.3
86.25,0.09,14.5,0.3,0.1,0.0,0.0,0.0,0.0,0.0,0.3,0.0,0.0,0.3,0.0,0.0,0.0,0.0,0.0,0.0,0.0,0.0,0.0,0.0,0.0,0.0,0.0,0.0,0.0,0.0,92.0
59.5,0.09,37.509,0.5,0.0,0.0,0.0,0.0,0.0,0.0,0.0,2.1,0.01,0.3,0.0,0.0,0.0,0.0,0.0,0.0,0.0,0.0,0.0,0.0,0.0,0.0,0.0,0.0,0.0,0.0,55.7
65.67,0.005,0.0,0.75,0.005,0.0,0.0,0.0,0.0,0.0,30.5,0.0,0.0,0.0,0.005,0.75,0.1,0.0,0.05,0.0,0.0,1.75,0.3,0.09,0.0,0.0,0.001,0.02,0.0,0.0,13.3
80.14,0.05,1.0,0.75,0.0,0.0,0.0,0.0,0.0,0.0,16.5,0.0,0.0,0.0,0.0,1.0,0.0,0.0,0.0,0.0,0.0,0.5,0.03,0.03,0.0,0.0,0.0,0.0,0.0,0.0,19.9
87.1,0.05,0.5,0.6,0.0,0.0,0.0,0.0,0.0,0.0,9.25,0.0,0.0,2.3,0.0,0.2,0.0,0.0,0.0,0.0,0.0,0.0,0.0,0.0,0.0,0.0,0.0,0.0,0.0,0.0,31.0
87.1,0.05,0.5,0.6,0.0,0.0,0.0,0.0,0.0,0.0,9.25,0.0,0.0,2.3,0.0,0.0,0.0,0.0,0.0,0.0,0.0,0.0,0.0,0.0,0.0,0.0,0.0,0.0,0.0,0.0,31.0
87.19,0.01,0.1,0.1,0.0,0.0,0.0,0.0,0.0,0.0,7.5,0.0,0.0,5.0,0.0,0.1,0.0,0.0,0.0,0.0,0.0,0.0,0.0,0.0,0.0,0.0,0.0,0.0,0.0,0.0,24.27
86.18,0.02,0.5,0.5,0.0,0.0,0.0,0.0,0.0,0.0,7.5,0.0,0.0,5.0,0.0,0.15,0.0,0.15,0.0,0.0,0.0,0.0,0.0,0.0,0.0,0.0,0.0,0.0,0.0,0.0,31.7
79.95,0.005,1.0,0.5,0.0005,0.0,0.0,0.0,0.02,0.0,10.0,0.001,0.0,7.0,0.0025,0.0,0.0,0.75,0.0,0.1,0.0,0.0,0.05,0.01,0.0,0.0,0.001,0.0,0.2,0.0,31.7
75.43,0.02,0.5,0.5,0.0,0.0,0.0,0.0,0.0,0.0,15.0,0.0,0.0,8.0,0.0,0.3,0.0,0.15,0.0,0.0,0.0,0.0,0.0,0.0,0.0,0.0,0.0,0.0,0.1,0.0,17.0
72.0,0.09,9.16,0.25,0.0,0.0,0.0,0.0,0.0,0.0,18.0,0.0,0.0,0.0,0.0,0.5,0.0,0.0,0.0,0.0,0.0,0.0,0.0,0.0,0.0,0.0,0.0,0.0,0.0,0.0,21.0
64.0,0.05,32.9,0.05,0.0,0.0,0.0,0.0,0.0,0.0,3.0,0.0,0.0,0.0,0.0,0.0,0.0,0.0,0.0,0.0,0.0,0.0,0.0,0.0,0.0,0.0,0.0,0.0,0.0,0.0,67.0
65.0,0.09,24.0,0.25,0.25,0.0,0.0,0.0,0.0,0.0,10.0,0.0,0.0,0.0,0.0,0.5,0.0,0.0,0.0,0.0,0.0,0.0,0.0,0.0,0.0,0.0,0.0,0.0,0.0,0.0,26.0
64.5,0.05,16.7,0.25,0.0,0.0,0.0,0.0,0.0,0.0,18.0,0.0,0.0,0.0,0.0,0.5,0.0,0.0,0.0,0.0,0.0,0.0,0.0,0.0,0.0,0.0,0.0,0.0,0.0,0.0,19.0
59.0,0.09,0.0,0.1,0.1,0.0,0.0,0.0,2.3,0.0,0.3,0.0,0.0075,0.5,0.0,0.0,0.0,0.0,0.0,0.0,0.0,0.0,0.1,0.0,0.0,0.0,0.0,0.0,0.0,0.045,45.5
60.0,0.17,37.94,0.3,0.085,0.0,0.0,0.0,0.0,0.0,0.0,0.9,0.001,0.5,0.0,0.0,0.0,0.0,0.0,0.0,0.0,0.0,0.1,0.0,0.0,0.0,0.0,0.0,0.0,0.2,45.5
59.0,0.09,36.8,0.1,0.0,0.0,0.0,0.0,0.5,0.0,0.3,1.5,0.0075,0.0,0.0,0.0,0.0,0.0,0.0,0.0,0.0,0.0,0.1,0.0,0.0,0.0,0.0,0.0,0.0,0.2,45.5
62.0,0.09,21.17,0.12,0.09,0.0,0.0,0.0,0.6,0.0,0.0,1.5,0.0,0.0,0.0,0.0,0.0,0.0,0.0,0.0,0.0,0.0,0.3,0.0,0.0,0.0,0.0,0.0,0.0,0.0,48.7
66.0,0.09,31.0,0.1,0.0,0.0,0.0,0.0,0.0,0.0,0.0,1.0,0.0,1.25,0.0,0.1,0.0,0.0,0.0,0.0,0.0,0.0,1.5,0.0,0.0,0.0,0.001,0.0,0.0,0.0,32.9
66.0,0.09,31.0,0.1,0.0,0.0,0.0,0.0,0.0,0.0,0.0,1.0,0.0,1.25,0.0,0.1,0.0,0.0,0.0,0.0,0.0,0.0,1.5,0.0,0.0,0.0,0.001,0.0,0.0,0.0,131.0
66.0,0.09,31.0,0.1,0.0,0.0,0.0,0.0,0.0,0.0,0.0,1.0,0.0,1.25,0.0,0.1,0.0,0.0,0.0,0.0,0.0,0.0,1.5,0.0,0.0,0.0,0.001,0.0,0.0,0.0,158.0
66.0,0.09,31.0,0.1,0.0,0.0,0.0,0.0,0.0,0.0,0.0,1.0,0.0,1.25,0.0,0.1,0.0,0.0,0.0,0.0,0.0,0.0,1.5,0.0,0.0,0.0,0.001,0.0,0.0,0.0,120.0
97.87,0.05,0.3,0.12,0.18,0.0,0.0,0.0,0.0,0.0,0.12,0.0,0.0,1.35,0.0,0.0,0.0,0.0,0.0,0.0,0.0,0.0,0.0,0.0,0.0,0.0,0.0,0.0,0.0,0.0,130.0
97.87,0.05,0.3,0.12,0.18,0.0,0.0,0.0,0.0,0.0,0.12,0.0,0.0,1.35,0.0,0.0,0.0,0.0,0.0,0.0,0.0,0.0,0.0,0.0,0.0,0.0,0.0,0.0,0.0,0.0,116.2
97.87,0.05,0.3,0.12,0.18,0.0,0.0,0.0,0.0,0.0,0.12,0.0,0.0,1.35,0.0,0.0,0.0,0.0,0.0,0.0,0.0,0.0,0.0,0.0,0.0,0.0,0.0,0.0,0.0,0.0,96.5
97.87,0.05,0.3,0.12,0.18,0.0,0.0,0.0,0.0,0.0,0.12,0.0,0.0,1.35,0.0,0.0,0.0,0.0,0.0,0.0,0.0,0.0,0.0,0.0,0.0,0.0,0.0,0.0,0.0,0.0,87.0
94.36,0.05,0.3,0.1,0.19,0.0,0.0,0.0,0.0,0.0,0.0,0.0,0.0,5.0,0.0,0.0,0.0,0.0,0.0,0.0,0.0,0.0,0.0,0.0,0.0,0.0,0.0,0.0,0.0,0.0,40.0
93.92,0.05,0.3,0.125,0.18,0.0,0.0,0.0,0.0,0.0,0.125,0.0,0.0,5.3,0.0,0.0,0.0,0.0,0.0,0.0,0.0,0.0,0.0,0.0,0.0,0.0,0.0,0.0,0.0,0.0,40.0
95.16,0.05,0.3,0.1,0.19,0.0,0.0,0.0,0.0,0.0,0.0,0.0,0.0,4.2,0.0,0.0,0.0,0.0,0.0,0.0,0.0,0.0,0.0,0.0,0.0,0.0,0.0,0.0,0.0,0.0,48.4
95.02,0.05,0.3,0.125,0.18,0.0,0.0,0.0,0.0,0.0,0.125,0.0,0.0,8.4,0.0,0.0,0.0,0.0,0.0,0.0,0.0,0.0,0.0,0.0,0.0,0.0,0.0,0.0,0.0,0.0,52.0
89.14,3.5,3.0,0.1,0.25,0.0,0.0,0.0,0.0,0.0,0.0,0.0,0.0,4.0,0.0,0.0,0.0,0.0,0.0,0.0,0.0,0.0,0.0,0.0,0.0,0.0,0.0,0.0,0.0,0.0,50.0
91.93,0.02,0.2,0.5,0.0,0.0,0.0,0.0,0.0,0.0,0.0,0.0,0.0,0.0,0.0,0.0,0.0,0.0,0.0,7.25,0.0,0.0,0.1,0.0,0.0,0.0,0.0,0.0,0.0,0.0,40.0
80.0,0.0,0.3,3.0,0.0,0.0,0.0,0.0,0.0,0.0,4.75,0.0,0.0,0.2,0.0,1.5,0.0,0.0,0.0,10.0,0.0,0.0,0.25,0.0,0.0,0.0,0.0,0.0,0.0,0.0,22.6
89.71,0.05,0.5,0.3,0.0,0.0,0.09,0.0,0.0,0.0,0.25,0.0,0.0,0.2,0.0,0.1,0.0,0.0,0.0,6.95,0.0,0.0,1.85,0.0,0.0,0.0,0.0,0.0,0.0,0.0,26.0
77.5,0.07,20.18,0.06,0.0,0.0,0.04,0.0,0.0,0.0,0.0,0.0,0.0,0.0,0.0,0.0,0.0,0.0,0.0,2.15,0.0,0.0,0.0,0.0,0.0,0.0,0.0,0.0,0.0,0.0,58.0
70.0,0.08,25.59,0.1,0.125,0.0,0.0,0.0,0.1,0.0,0.2,0.0,0.0,0.3,0.0,1.3,0.0,0.0,0.0,0.0,0.0,0.0,2.2,0.0,0.0,0.0,0.0,0.0,0.0,0.0,48.0
70.0,0.08,0.0,0.1,0.125,0.0,0.0,0.0,0.1,0.0,0.2,0.0,0.0,0.3,0.0,1.3,0.0,0.0,0.0,0.0,0.0,0.0,2.2,0.0,0.0,0.0,0.0,0.0,0.0,0.0,48.0
66.25,0.05,1.0,0.7,0.0,0.0,0.0,0.0,0.0,0.0,31.0,0.0,0.0,0.0,0.0,1.0,0.0,0.0,0.0,0.0,0.0,0.0,0.0,0.0,0.0,0.0,0.0,0.0,0.0,0.0,17.0
79.89,0.05,1.0,0.75,0.0,0.0,0.0,0.0,0.0,0.0,16.5,0.0,0.0,0.0,0.0,1.0,0.0,0.0,0.0,0.0,0.0,0.5,0.03,0.03,0.0,0.0,0.0,0.0,0.0,0.0,19.9
79.93,0.005,1.0,0.5,0.005,0.0,0.0,0.0,0.02,0.0,10.0,0.001,0.0,8.0,0.0025,0.17,0.0,0.001,0.0,0.1,0.0,0.0,0.05,0.01,0.0,0.0,0.001,0.0,0.01,0.0,31.7
74.25,0.05,20.0,0.1,0.0,0.0,0.0,0.0,0.0,0.0,5.0,0.0,0.0,0.1,0.0,0.5,0.0,0.0,0.0,0.0,0.0,0.0,0.0,0.0,0.0,0.0,0.0,0.0,0.0,0.0,20.2
64.0,0.1,20.15,0.25,0.0,0.0,0.0,0.0,0.0,0.0,15.0,0.0,0.0,0.0,0.0,0.5,0.0,0.0,0.0,0.0,0.0,0.0,0.0,0.0,0.0,0.0,0.0,0.0,0.0,0.0,21.0
99.95,0.0,0.0,0.0,0.0,0.0,0.0,0.0,0.0,0.0,0.0,0.0,0.0,0.0,0.0,0.0,0.0,0.0,0.0,0.0,0.0,0.0,0.0,0.0,0.0,0.0,0.0,0.0,0.0,0.0,226.0
66.5,1.4,26.0,0.35,0.0,0.0,0.0,0.0,0.0,0.0,5.25,0.0,0.0,0.0,0.0,0.5,0.0,0.0,0.0,0.0,0.0,0.0,0.0,0.0,0.0,0.0,0.0,0.0,0.0,0.0,58.0
66.5,1.4,26.0,0.35,0.0,0.0,0.0,0.0,0.0,0.0,5.25,0.0,0.0,0.0,0.0,0.5,0.0,0.0,0.0,0.0,0.0,0.0,0.0,0.0,0.0,0.0,0.0,0.0,0.0,0.0,42.0
66.5,1.4,26.0,0.35,0.0,0.0,0.0,0.0,0.0,0.0,5.25,0.0,0.0,0.0,0.0,0.5,0.0,0.0,0.0,0.0,0.0,0.0,0.0,0.0,0.0,0.0,0.0,0.0,0.0,0.0,76.0
66.5,1.4,26.0,0.35,0.0,0.0,0.0,0.0,0.0,0.0,5.25,0.0,0.0,0.0,0.0,0.5,0.0,0.0,0.0,0.0,0.0,0.0,0.0,0.0,0.0,0.0,0.0,0.0,0.0,0.0,73.0
66.5,1.4,26.0,0.35,0.0,0.0,0.0,0.0,0.0,0.0,5.25,0.0,0.0,0.0,0.0,0.5,0.0,0.0,0.0,0.0,0.0,0.0,0.0,0.0,0.0,0.0,0.0,0.0,0.0,0.0,27.0
66.5,1.4,26.0,0.35,0.0,0.0,0.0,0.0,0.0,0.0,5.25,0.0,0.0,0.0,0.0,0.5,0.0,0.0,0.0,0.0,0.0,0.0,0.0,0.0,0.0,0.0,0.0,0.0,0.0,0.0,23.0
99.9,0.0,0.0,0.0,0.0,0.0,0.0,0.0,0.0,0.0,0.0,0.0,0.0,0.0,0.0,0.0,0.0,0.0,0.0,0.0,0.0,0.0,0.0,0.0,0.0,0.0,0.0,0.0,0.0,0.0,226.0
61.0,1.25,36.0,0.7,0.0,0.0,0.0,0.0,0.0,0.0,1.0,0.0,0.0,1.0,0.0,0.0,0.0,0.0,0.0,0.8,0.0,0.0,0.05,0.0,0.0,0.0,0.0,0.0,0.0,0.0,48.5

File: data/Tensile Strength Data.csv (part 2 of 4)
Form,Temper,tensile_strength,Cu,Pb,Zn,Fe,P,Ag,As,O,Sb,Te,Ni,Bi,Cd,sn,S,Mn,Zr,Mg,Co,Al,Be,Cr,Si,Ti,Ca,Li,B,C
rod,Nominal Grain Size 0.050 mm,33,99.9,0,0,0,0.012,0,0,0,0,0.55,0,0,0,0,0,0,0,0,0,0,0,0,0,0,0,0,0,0
rod,1/2 Hard,32,99.9,0,0,0,0.012,0,0,0,0,0.55,0,0,0,0,0,0,0,0,0,0,0,0,0,0,0,0,0,0
tube,1/8 Hard,40,99.9,0,0,0,0.012,0,0,0,0,0.55,0,0,0,0,0,0,0,0,0,0,0,0,0,0,0,0,0,0
tube,Hard,32,99.9,0,0,0,0.012,0,0,0,0,0.55,0,0,0,0,0,0,0,0,0,0,0,0,0,0,0,0,0,0
wire,Noal Grain Size 0.035 mm,51,99.9,0,0,0,0.012,0,0,0,0,0.55,0,0,0,0,0,0,0,0,0,0,0,0,0,0,0,0,0,0
wire,1/2 Hard,38,99.9,0,0,0,0.012,0,0,0,0,0.55,0,0,0,0,0,0,0,0,0,0,0,0,0,0,0,0,0,0
wire,1/4 Hard,56,99.9,0,0,0,0.012,0,0,0,0,0.55,0,0,0,0,0,0,0,0,0,0,0,0,0,0,0,0,0,0
wire,3/4 Hard,33,99.9,0,0,0,0.012,0,0,0,0,0.55,0,0,0,0,0,0,0,0,0,0,0,0,0,0,0,0,0,0
products,Extra Hard,45,99.9,0,0,0,0.055,0,0,0,0,0.013,0,0,0,0.13,0,0,0,0,0,0,0,0,0,0,0,0,0,0
products,Extra Spring,40,99.9,0,0,0,0.055,0,0,0,0,0.013,0,0,0,0.13,0,0,0,0,0,0,0,0,0,0,0,0,0,0
products,Hard,48,99.9,0,0,0,0.055,0,0,0,0,0.013,0,0,0,0.13,0,0,0,0,0,0,0,0,0,0,0,0,0,0
products,Noal Grain Size 0.015 mm,55,99.9,0,0,0,0.055,0,0,0,0,0.013,0,0,0,0.13,0,0,0,0,0,0,0,0,0,0,0,0,0,0
products,Spring,59,99.9,0,0,0,0.055,0,0,0,0,0.013,0,0,0,0.13,0,0,0,0,0,0,0,0,0,0,0,0,0,0
products,1/2 Hard,51,99.9,0,0,0,0.055,0,0,0,0,0.013,0,0,0,0.13,0,0,0,0,0,0,0,0,0,0,0,0,0,0
products,1/2 Hard,33,99.9,0,0,0,0.055,0,0,0,0,0.013,0,0,0,0.13,0,0,0,0,0,0,0,0,0,0,0,0,0,0
products,1/8 Hard,59,99.9,0,0,0,0.055,0,0,0,0,0.013,0,0,0,0.13,0,0,0,0,0,0,0,0,0,0,0,0,0,0
rod,Extra Hard,42,99.9,0,0,0,0.0035,0,0,0,0,0,0,0,0,0,0.35,0,0,0,0,0,0,0,0,0,0,0,0,0
rod,Hard,43,99.9,0,0,0,0.0035,0,0,0,0,0,0,0,0,0,0.35,0,0,0,0,0,0,0,0,0,0,0,0,0
rod,Hard,38,99.9,0,0,0,0.0035,0,0,0,0,0,0,0,0,0,0.35,0,0,0,0,0,0,0,0,0,0,0,0,0
rod,Hard,57,99.9,0,0,0,0.0035,0,0,0,0,0,0,0,0,0,0.35,0,0,0,0,0,0,0,0,0,0,0,0,0
rod,Hard,46,99.9,0,0,0,0.0035,0,0,0,0,0,0,0,0,0,0.35,0,0,0,0,0,0,0,0,0,0,0,0,0
rod,Hard,40,99.9,0,0,0,0.0035,0,0,0,0,0,0,0,0,0,0.35,0,0,0,0,0,0,0,0,0,0,0,0,0
rod,Noal Grain Size 0.015 mm,48,99.9,0,0,0,0.0035,0,0,0,0,0,0,0,0,0,0.35,0,0,0,0,0,0,0,0,0,0,0,0,0
rod,Nominal Grain Size 0.050 mm,42,99.9,0,0,0,0.0035,0,0,0,0,0,0,0,0,0,0.35,0,0,0,0,0,0,0,0,0,0,0,0,0
rod,1/4 Hard and Precipitation Heat Treated,53,99.9,0,0,0,0.0035,0,0,0,0,0,0,0,0,0,0.35,0,0,0,0,0,0,0,0,0,0,0,0,0
rod,Hard and Precipitation Heat Treated,33,99.9,0,0,0,0.0035,0,0,0,0,0,0,0,0,0,0.35,0,0,0,0,0,0,0,0,0,0,0,0,0
rod,Precipitation Hardened,32,99.9,0,0,0,0.0035,0,0,0,0,0,0,0,0,0,0.35,0,0,0,0,0,0,0,0,0,0,0,0,0
rod & bar,Solution Heat Treated,48,99.85,0,0,0,0,0,0,0,0,0,0,0,0,0,0,0,0.15,0,0,0,0,0,0,0,0,0,0,0
rod & bar,Solution Heat Treated and Cold Worked: 1/2 Hard,60,99.85,0,0,0,0,0,0,0,0,0,0,0,0,0,0,0,0.15,0,0,0,0,0,0,0,0,0,0,0
rod & bar,Solution Heat Treated and Cold Worked: Hard,30,99.85,0,0,0,0,0,0,0,0,0,0,0,0,0,0,0,0.15,0,0,0,0,0,0,0,0,0,0,0
rod & bar,1/2 Hard and Precipitation Heat Treated,29,99.85,0,0,0,0,0,0,0,0,0,0,0,0,0,0,0,0.15,0,0,0,0,0,0,0,0,0,0,0
rod & bar,Annealed,49,99.85,0,0,0,0,0,0,0,0,0,0,0,0,0,0,0,0.15,0,0,0,0,0,0,0,0,0,0,0
rod & bar,Hard and Precipitation Heat Treated,57,99.85,0,0,0,0,0,0,0,0,0,0,0,0,0,0,0,0.15,0,0,0,0,0,0,0,0,0,0,0
wire,Precipitation Hardened,53,99.85,0,0,0,0,0,0,0,0,0,0,0,0,0,0,0,0.15,0,0,0,0,0,0,0,0,0,0,0
wire,Solution Heat Treated,37,99.85,0,0,0,0,0,0,0,0,0,0,0,0,0,0,0,0.15,0,0,0,0,0,0,0,0,0,0,0
wire,1/2 Hard,76,99.85,0,0,0,0,0,0,0,0,0,0,0,0,0,0,0,0.15,0,0,0,0,0,0,0,0,0,0,0
wire,1/4 Hard,30,99.85,0,0,0,0,0,0,0,0,0,0,0,0,0,0,0,0.15,0,0,0,0,0,0,0,0,0,0,0
wire,3/4 Hard,29,99.85,0,0,0,0,0,0,0,0,0,0,0,0,0,0,0,0.15,0,0,0,0,0,0,0,0,0,0,0
products,Extra Hard,47,99.8,0,0,0,0,0,0,0,0,0,0,0,0,0,0,0,0.1,0,0,0,0,0,0,0,0,0,0,0
products,Hard,42,99.8,0,0,0,0,0,0,0,0,0,0,0,0,0,0,0,0.1,0,0,0,0,0,0,0,0,0,0,0
products,Noal Grain Size 0.015 mm,51,99.8,0,0,0,0,0,0,0,0,0,0,0,0,0,0,0,0.1,0,0,0,0,0,0,0,0,0,0,0
products,Spring,63,99.8,0,0,0,0,0,0,0,0,0,0,0,0,0,0,0,0.1,0,0,0,0,0,0,0,0,0,0,0
products,Hard,57,99.8,0,0,0,0,0,0,0,0,0,0,0,0,0,0,0,0.1,0,0,0,0,0,0,0,0,0,0,0
products,1/2 Hard,38,99.8,0,0,0,0,0,0,0,0,0,0,0,0,0,0,0,0.1,0,0,0,0,0,0,0,0,0,0,0
products,1/4 Hard,68,99.8,0,0,0,0,0,0,0,0,0,0,0,0,0,0,0,0.1,0,0,0,0,0,0,0,0,0,0,0
products,Extra Spring,53,99.9,0,0,0,0,0,0,0,0,0,0,0,0,0,0,0,0,0,0,0,0,0,0,0,0,0,0,0
products,Hard,53,99.75,0,0,0,0,0.525,0,0,0,0,0,0,0,0,0,0,0,0.115,0,0,0,0,0,0,0,0,0,0
products,Light Anneal,45,99.75,0,0,0,0,0.525,0,0,0,0,0,0,0,0,0,0,0,0.115,0,0,0,0,0,0,0,0,0,0
products,Special Spring,72,99.75,0,0,0,0,0.525,0,0,0,0,0,0,0,0,0,0,0,0.115,0,0,0,0,0,0,0,0,0,0
products,Spring,62,99.75,0,0,0,0,0.525,0,0,0,0,0,0,0,0,0,0,0,0.115,0,0,0,0,0,0,0,0,0,0
products,Super Spring,40,99.75,0,0,0,0,0.525,0,0,0,0,0,0,0,0,0,0,0,0.115,0,0,0,0,0,0,0,0,0,0
products,Anneal,75,99.75,0,0,0,0,0.525,0,0,0,0,0,0,0,0,0,0,0,0.115,0,0,0,0,0,0,0,0,0,0
products,Hard,67,99.75,0,0,0,0,0.525,0,0,0,0,0,0,0,0,0,0,0,0.115,0,0,0,0,0,0,0,0,0,0
products,Annealed,80,99.75,0,0,0,0,0.525,0,0,0,0,0,0,0,0,0,0,0,0.115,0,0,0,0,0,0,0,0,0,0
tube,Annealed,41.5,99.9,0,0,0,0.025,0,0,0,0,0,0,0,0,0,0,0,0,0,0.05,0,0,0,0,0,0,0,0,0
tube,Annealed,66,99.9,0,0,0,0.025,0,0,0,0,0,0,0,0,0,0,0,0,0,0.05,0,0,0,0,0,0,0,0,0
products,As Hot Extruded,69,99.62,0.01,0,0.01,0,0,0,0.15,0,0,0,0,0,0,0,0,0,0,0,0.15,0,0,0,0,0,0,0,0
products,Hard,61,99.62,0.01,0,0.01,0,0,0,0.15,0,0,0,0,0,0,0,0,0,0,0,0.15,0,0,0,0,0,0,0,0
products,Hard,52,99.62,0.01,0,0.01,0,0,0,0.15,0,0,0,0,0,0,0,0,0,0,0,0.15,0,0,0,0,0,0,0,0
products,Hard,55,99.62,0.01,0,0.01,0,0,0,0.15,0,0,0,0,0,0,0,0,0,0,0,0.15,0,0,0,0,0,0,0,0
products,Hard,74,99.62,0.01,0,0.01,0,0,0,0.15,0,0,0,0,0,0,0,0,0,0,0,0.15,0,0,0,0,0,0,0,0
products,Annealed,88,99.62,0.01,0,0.01,0,0,0,0.15,0,0,0,0,0,0,0,0,0,0,0,0.15,0,0,0,0,0,0,0,0
products,Annealed,73,99.62,0.01,0,0.01,0,0,0,0.15,0,0,0,0,0,0,0,0,0,0,0,0.15,0,0,0,0,0,0,0,0
products,Annealed,70,99.62,0.01,0,0.01,0,0,0,0.15,0,0,0,0,0,0,0,0,0,0,0,0.15,0,0,0,0,0,0,0,0
rod,Hard,57,99.62,0.01,0,0.01,0,0,0,0.15,0,0,0,0,0,0,0,0,0,0,0,0.15,0,0,0,0,0,0,0,0
rod,Hard,67,99.62,0.01,0,0.01,0,0,0,0.15,0,0,0,0,0,0,0,0,0,0,0,0.15,0,0,0,0,0,0,0,0
rod,Hard,59,99.62,0.01,0,0.01,0,0,0,0.15,0,0,0,0,0,0,0,0,0,0,0,0.15,0,0,0,0,0,0,0,0
rod,Annealed,57,99.62,0.01,0,0.01,0,0,0,0.15,0,0,0,0,0,0,0,0,0,0,0,0.15,0,0,0,0,0,0,0,0
rod,Annealed,72,99.62,0.01,0,0.01,0,0,0,0.15,0,0,0,0,0,0,0,0,0,0,0,0.15,0,0,0,0,0,0,0,0
rod,Hard,66,99.62,0.01,0,0.01,0,0,0,0.15,0,0,0,0,0,0,0,0,0,0,0,0.15,0,0,0,0,0,0,0,0
rod,Hard,62,99.62,0.01,0,0.01,0,0,0,0.15,0,0,0,0,0,0,0,0,0,0,0,0.15,0,0,0,0,0,0,0,0
wire,Hard,58,99.62,0.01,0,0.01,0,0,0,0.15,0,0,0,0,0,0,0,0,0,0,0,0.15,0,0,0,0,0,0,0,0
wire,Hard,66,99.62,0.01,0,0.01,0,0,0,0.15,0,0,0,0,0,0,0,0,0,0,0,0.15,0,0,0,0,0,0,0,0
wire,Annealed,52,99.62,0.01,0,0.01,0,0,0,0.15,0,0,0,0,0,0,0,0,0,0,0,0.15,0,0,0,0,0,0,0,0
wire,Annealed,87,99.62,0.01,0,0.01,0,0,0,0.15,0,0,0,0,0,0,0,0,0,0,0,0.15,0,0,0,0,0,0,0,0
wire,Annealed,72,99.62,0.01,0,0.01,0,0,0,0.15,0,0,0,0,0,0,0,0,0,0,0,0.15,0,0,0,0,0,0,0,0
wire,Annealed,88,99.62,0.01,0,0.01,0,0,0,0.15,0,0,0,0,0,0,0,0,0,0,0,0.15,0,0,0,0,0,0,0,0
products,As Hot Extruded,74,99.52,0.01,0,0.01,0,0,0,0.2,0,0,0,0,0,0,0,0,0,0,0,0.2,0,0,0,0,0,0,0,0
products,Hard,64,99.52,0.01,0,0.01,0,0,0,0.2,0,0,0,0,0,0,0,0,0,0,0,0.2,0,0,0,0,0,0,0,0
products,Hard,70,99.52,0.01,0,0.01,0,0,0,0.2,0,0,0,0,0,0,0,0,0,0,0,0.2,0,0,0,0,0,0,0,0
products,Hard,79,99.52,0.01,0,0.01,0,0,0,0.2,0,0,0,0,0,0,0,0,0,0,0,0.2,0,0,0,0,0,0,0,0
products,Hard,62,99.52,0.01,0,0.01,0,0,0,0.2,0,0,0,0,0,0,0,0,0,0,0,0.2,0,0,0,0,0,0,0,0
products,Annealed,95,99.52,0.01,0,0.01,0,0,0,0.2,0,0,0,0,0,0,0,0,0,0,0,0.2,0,0,0,0,0,0,0,0
products,Annealed,78,99.52,0.01,0,0.01,0,0,0,0.2,0,0,0,0,0,0,0,0,0,0,0,0.2,0,0,0,0,0,0,0,0
products,Annealed,85,99.52,0.01,0,0.01,0,0,0,0.2,0,0,0,0,0,0,0,0,0,0,0,0.2,0,0,0,0,0,0,0,0
rod,As Hot Extruded,67,99.52,0.01,0,0.01,0,0,0,0.2,0,0,0,0,0,0,0,0,0,0,0,0.2,0,0,0,0,0,0,0,0
rod,As Hot Extruded,71,99.52,0.01,0,0.01,0,0,0,0.2,0,0,0,0,0,0,0,0,0,0,0,0.2,0,0,0,0,0,0,0,0
rod,As Hot Extruded,77,99.52,0.01,0,0.01,0,0,0,0.2,0,0,0,0,0,0,0,0,0,0,0,0.2,0,0,0,0,0,0,0,0
rod,Hard,67,99.52,0.01,0,0.01,0,0,0,0.2,0,0,0,0,0,0,0,0,0,0,0,0.2,0,0,0,0,0,0,0,0
rod,Hard,64,99.52,0.01,0,0.01,0,0,0,0.2,0,0,0,0,0,0,0,0,0,0,0,0.2,0,0,0,0,0,0,0,0
rod,Hard,76,99.52,0.01,0,0.01,0,0,0,0.2,0,0,0,0,0,0,0,0,0,0,0,0.2,0,0,0,0,0,0,0,0
rod,Annealed,80,99.52,0.01,0,0.01,0,0,0,0.2,0,0,0,0,0,0,0,0,0,0,0,0.2,0,0,0,0,0,0,0,0
rod,Annealed,70,99.52,0.01,0,0.01,0,0,0,0.2,0,0,0,0,0,0,0,0,0,0,0,0.2,0,0,0,0,0,0,0,0
rod,Annealed,74,99.52,0.01,0,0.01,0,0,0,0.2,0,0,0,0,0,0,0,0,0,0,0,0.2,0,0,0,0,0,0,0,0
wire,Hard,73,99.52,0.01,0,0.01,0,0,0,0.2,0,0,0,0,0,0,0,0,0,0,0,0.2,0,0,0,0,0,0,0,0
wire,Hard,69,99.52,0.01,0,0.01,0,0,0,0.2,0,0,0,0,0,0,0,0,0,0,0,0.2,0,0,0,0,0,0,0,0
wire,Hard,78,99.52,0.01,0,0.01,0,0,0,0.2,0,0,0,0,0,0,0,0,0,0,0,0.2,0,0,0,0,0,0,0,0
wire,Hard,85,99.52,0.01,0,0.01,0,0,0,0.2,0,0,0,0,0,0,0,0,0,0,0,0.2,0,0,0,0,0,0,0,0
wire,As Hot Extruded,96,99.52,0.01,0,0.01,0,0,0,0.2,0,0,0,0,0,0,0,0,0,0,0,0.2,0,0,0,0,0,0,0,0
wire,Annealed,81,99.52,0.01,0,0.01,0,0,0,0.2,0,0,0,0,0,0,0,0,0,0,0,0.2,0,0,0,0,0,0,0,0
wire,Annealed,98,99.52,0.01,0,0.01,0,0,0,0.2,0,0,0,0,0,0,0,0,0,0,0,0.2,0,0,0,0,0,0,0,0
bar,Annealed,70,98.77,0.01,0,0.01,0,0,0,0.555,0,0,0,0,0,0,0,0,0,0,0,0.6,0,0,0,0,0,0,0,0
rod,As Hot Extruded,76,98.77,0.01,0,0.01,0,0,0,0.555,0,0,0,0,0,0,0,0,0,0,0,0.6,0,0,0,0,0,0,0,0
rod,As Hot Extruded,89,98.77,0.01,0,0.01,0,0,0,0.555,0,0,0,0,0,0,0,0,0,0,0,0.6,0,0,0,0,0,0,0,0
rod,Hard,84,98.77,0.01,0,0.01,0,0,0,0.555,0,0,0,0,0,0,0,0,0,0,0,0.6,0,0,0,0,0,0,0,0
rod,Hard,80,98.77,0.01,0,0.01,0,0,0,0.555,0,0,0,0,0,0,0,0,0,0,0,0.6,0,0,0,0,0,0,0,0
rod,Extra Spring,90,98.77,0.01,0,0.01,0,0,0,0.555,0,0,0,0,0,0,0,0,0,0,0,0.6,0,0,0,0,0,0,0,0
rod,Hard,83,98.77,0.01,0,0.01,0,0,0,0.555,0,0,0,0,0,0,0,0,0,0,0,0.6,0,0,0,0,0,0,0,0
products,Noal Grain Size 0.025 mm,72,99.03,0,0,0.02,0,0,0,0,0,0,0,0,0.95,0,0,0,0,0,0,0,0,0,0,0,0,0,0,0
products,Spring,60,99.03,0,0,0.02,0,0,0,0,0,0,0,0,0.95,0,0,0,0,0,0,0,0,0,0,0,0,0,0,0
products,Spring,35,99.03,0,0,0.02,0,0,0,0,0,0,0,0,0.95,0,0,0,0,0,0,0,0,0,0,0,0,0,0,0
products,Hard,64,99.03,0,0,0.02,0,0,0,0,0,0,0,0,0.95,0,0,0,0,0,0,0,0,0,0,0,0,0,0,0
flat products & wire,1/2 Hard,80,99.03,0,0,0.02,0,0,0,0,0,0,0,0,0.95,0,0,0,0,0,0,0,0,0,0,0,0,0,0,0
"flat products, rod & bar",Hard,73,99.03,0,0,0.02,0,0,0,0,0,0,0,0,0.95,0,0,0,0,0,0,0,0,0,0,0,0,0,0,0
rod,Nominal Grain Size 0.050 mm,58,99.03,0,0,0.02,0,0,0,0,0,0,0,0,0.95,0,0,0,0,0,0,0,0,0,0,0,0,0,0,0
rod,Hard,73,99.03,0,0,0.02,0,0,0,0,0,0,0,0,0.95,0,0,0,0,0,0,0,0,0,0,0,0,0,0,0
rod,Hard Drawn,35,99.03,0,0,0.02,0,0,0,0,0,0,0,0,0.95,0,0,0,0,0,0,0,0,0,0,0,0,0,0,0
wire,Hard Drawn,70,99.03,0,0,0.02,0,0,0,0,0,0,0,0,0.95,0,0,0,0,0,0,0,0,0,0,0,0,0,0,0
wire,Noal Grain Size 0.025 mm,100,99.03,0,0,0.02,0,0,0,0,0,0,0,0,0.95,0,0,0,0,0,0,0,0,0,0,0,0,0,0,0
wire,Spring,88,99.03,0,0,0.02,0,0,0,0,0,0,0,0,0.95,0,0,0,0,0,0,0,0,0,0,0,0,0,0,0
wire,Hard,38,99.03,0,0,0.02,0,0,0,0,0,0,0,0,0.95,0,0,0,0,0,0,0,0,0,0,0,0,0,0,0
wire,Extra Hard,80,99.03,0,0,0.02,0,0,0,0,0,0,0,0,0.95,0,0,0,0,0,0,0,0,0,0,0,0,0,0,0
bar,Extra Spring,56,98.53,0,0,0.02,0,0,0,0,0,0,0,0,0.8,0.65,0,0,0,0,0,0,0,0,0,0,0,0,0,0
products,Hard,69,98.53,0,0,0.02,0,0,0,0,0,0,0,0,0.8,0.65,0,0,0,0,0,0,0,0,0,0,0,0,0,0
products,Spring,76,98.53,0,0,0.02,0,0,0,0,0,0,0,0,0.8,0.65,0,0,0,0,0,0,0,0,0,0,0,0,0,0
products,Extra Hard,66,98.53,0,0,0.02,0,0,0,0,0,0,0,0,0.8,0.65,0,0,0,0,0,0,0,0,0,0,0,0,0,0
products,Hard,73,98.53,0,0,0.02,0,0,0,0,0,0,0,0,0.8,0.65,0,0,0,0,0,0,0,0,0,0,0,0,0,0
rod,Nominal Grain Size 0.050 mm,77,98.53,0,0,0.02,0,0,0,0,0,0,0,0,0.8,0.65,0,0,0,0,0,0,0,0,0,0,0,0,0,0
rod,Hard,65,98.53,0,0,0.02,0,0,0,0,0,0,0,0,0.8,0.65,0,0,0,0,0,0,0,0,0,0,0,0,0,0
rod,Noal Grain Size 0.025 mm,40,98.53,0,0,0.02,0,0,0,0,0,0,0,0,0.8,0.65,0,0,0,0,0,0,0,0,0,0,0,0,0,0
wire,1/2 Hard and Precipitation Heat Treated,95,98.53,0,0,0.02,0,0,0,0,0,0,0,0,0.8,0.65,0,0,0,0,0,0,0,0,0,0,0,0,0,0
wire,1/4 Hard and Precipitation Heat Treated,42,98.53,0,0,0.02,0,0,0,0,0,0,0,0,0.8,0.65,0,0,0,0,0,0,0,0,0,0,0,0,0,0
products,Hard and Precipitation Heat Treated,182,97.675,0,0,0,0,0,0,0,0,0,0,0,0,0,0,0,0,0,0.2,0.2,1.725,0,0.2,0,0,0,0,0
products,"Mill-hardened Temper, TM - 1/2 Hard",172,97.675,0,0,0,0,0,0,0,0,0,0,0,0,0,0,0,0,0,0.2,0.2,1.725,0,0.2,0,0,0,0,0
products,"Mill-hardened Temper, TM - 1/2 Hard",190,97.675,0,0,0,0,0,0,0,0,0,0,0,0,0,0,0,0,0,0.2,0.2,1.725,0,0.2,0,0,0,0,0
products,"Mill-hardened Temper, TM - 1/2 Hard",105,97.675,0,0,0,0,0,0,0,0,0,0,0,0,0,0,0,0,0,0.2,0.2,1.725,0,0.2,0,0,0,0,0
products,"Mill-hardened Temper, TM - Hard",128,97.675,0,0,0,0,0,0,0,0,0,0,0,0,0,0,0,0,0,0.2,0.2,1.725,0,0.2,0,0,0,0,0
products,"Mill-hardened Temper, TM -XHM - Extra Hard",115,97.675,0,0,0,0,0,0,0,0,0,0,0,0,0,0,0,0,0,0.2,0.2,1.725,0,0.2,0,0,0,0,0
products,Precipitation Hardened,142,97.675,0,0,0,0,0,0,0,0,0,0,0,0,0,0,0,0,0,0.2,0.2,1.725,0,0.2,0,0,0,0,0
products,Solution Heat Treated,168,97.675,0,0,0,0,0,0,0,0,0,0,0,0,0,0,0,0,0,0.2,0.2,1.725,0,0.2,0,0,0,0,0
products,Solution Heat Treated and Cold Worked: 1/2 Hard,165,97.675,0,0,0,0,0,0,0,0,0,0,0,0,0,0,0,0,0,0.2,0.2,1.725,0,0.2,0,0,0,0,0
products,Solution Heat Treated and Cold Worked: 1/4 Hard,70,97.675,0,0,0,0,0,0,0,0,0,0,0,0,0,0,0,0,0,0.2,0.2,1.725,0,0.2,0,0,0,0,0
products,Solution Heat Treated and Cold Worked: Hard,92,97.675,0,0,0,0,0,0,0,0,0,0,0,0,0,0,0,0,0,0.2,0.2,1.725,0,0.2,0,0,0,0,0
products,Hard and Precipitation Heat Treated,80,97.675,0,0,0,0,0,0,0,0,0,0,0,0,0,0,0,0,0,0.2,0.2,1.725,0,0.2,0,0,0,0,0
products,Hard and Precipitation Heat Treated,110,97.675,0,0,0,0,0,0,0,0,0,0,0,0,0,0,0,0,0,0.2,0.2,1.725,0,0.2,0,0,0,0,0
rod,Hard and Precipitation Heat Treated,178,97.675,0,0,0,0,0,0,0,0,0,0,0,0,0,0,0,0,0,0.2,0.2,1.725,0,0.2,0,0,0,0,0
rod,Solution Heat Treated and Cold Worked: Hard,183,97.675,0,0,0,0,0,0,0,0,0,0,0,0,0,0,0,0,0,0.2,0.2,1.725,0,0.2,0,0,0,0,0
rod,Solution Heat Treated and Cold Worked: Hard,188,97.675,0,0,0,0,0,0,0,0,0,0,0,0,0,0,0,0,0,0.2,0.2,1.725,0,0.2,0,0,0,0,0
rod,Solution Heat Treated and Cold Worked: Hard,105,97.675,0,0,0,0,0,0,0,0,0,0,0,0,0,0,0,0,0,0.2,0.2,1.725,0,0.2,0,0,0,0,0
rod,Solution Heat Treated,112,97.675,0,0,0,0,0,0,0,0,0,0,0,0,0,0,0,0,0,0.2,0.2,1.725,0,0.2,0,0,0,0,0
rod,Solution Heat Treated and Cold Worked: Hard,100,97.675,0,0,0,0,0,0,0,0,0,0,0,0,0,0,0,0,0,0.2,0.2,1.725,0,0.2,0,0,0,0,0
shapes,1/2 Hard and Precipitation Heat Treated,85,97.675,0,0,0,0,0,0,0,0,0,0,0,0,0,0,0,0,0,0.2,0.2,1.725,0,0.2,0,0,0,0,0
shapes,Hard and Precipitation Heat Treated,120,97.675,0,0,0,0,0,0,0,0,0,0,0,0,0,0,0,0,0,0.2,0.2,1.725,0,0.2,0,0,0,0,0
products,Hard and Precipitation Heat Treated,195,97.5,0,0,0,0,0,0,0,0,0,0,0,0,0,0,0,0,0,0.2,0.2,1.9,0,0.2,0,0,0,0,0
rod,Hard and Precipitation Heat Treated,195,97.3,0.4,0,0,0,0,0,0,0,0,0,0,0,0,0,0,0,0,0.2,0.2,1.9,0,0.2,0,0,0,0,0
rod,Precipitation Hardened,190,97.3,0.4,0,0,0,0,0,0,0,0,0,0,0,0,0,0,0,0,0.2,0.2,1.9,0,0.2,0,0,0,0,0
rod,Solution Heat Treated,200,97.3,0.4,0,0,0,0,0,0,0,0,0,0,0,0,0,0,0,0,0.2,0.2,1.9,0,0.2,0,0,0,0,0
rod,Solution Heat Treated and Cold Worked: Hard,182,97.3,0.4,0,0,0,0,0,0,0,0,0,0,0,0,0,0,0,0,0.2,0.2,1.9,0,0.2,0,0,0,0,0
rod,Solution Heat Treated and Cold Worked: Hard,68,97.3,0.4,0,0,0,0,0,0,0,0,0,0,0,0,0,0,0,0,0.2,0.2,1.9,0,0.2,0,0,0,0,0
rod,Solution Heat Treated and Cold Worked: Hard,100,97.3,0.4,0,0,0,0,0,0,0,0,0,0,0,0,0,0,0,0,0.2,0.2,1.9,0,0.2,0,0,0,0,0
rod,1/2 Hard and Precipitation Heat Treated,112,97.3,0.4,0,0,0,0,0,0,0,0,0,0,0,0,0,0,0,0,0.2,0.2,1.9,0,0.2,0,0,0,0,0
wire,1/4 Hard and Precipitation Heat Treated,200,97.3,0.4,0,0,0,0,0,0,0,0,0,0,0,0,0,0,0,0,0.2,0.2,1.9,0,0.2,0,0,0,0,0
wire,3/4 Hard and Precipitation Heat Treated,190,97.3,0.4,0,0,0,0,0,0,0,0,0,0,0,0,0,0,0,0,0.2,0.2,1.9,0,0.2,0,0,0,0,0
wire,Hard and Precipitation Heat Treated,210,97.3,0.4,0,0,0,0,0,0,0,0,0,0,0,0,0,0,0,0,0.2,0.2,1.9,0,0.2,0,0,0,0,0
wire,Precipitation Hardened,212,97.3,0.4,0,0,0,0,0,0,0,0,0,0,0,0,0,0,0,0,0.2,0.2,1.9,0,0.2,0,0,0,0,0
wire,Solution Heat Treated,178,97.3,0.4,0,0,0,0,0,0,0,0,0,0,0,0,0,0,0,0,0.2,0.2,1.9,0,0.2,0,0,0,0,0
wire,Solution Heat Treated and Cold Worked: 1/2 Hard,68,97.3,0.4,0,0,0,0,0,0,0,0,0,0,0,0,0,0,0,0,0.2,0.2,1.9,0,0.2,0,0,0,0,0
wire,Solution Heat Treated and Cold Worked: 1/4 Hard,122,97.3,0.4,0,0,0,0,0,0,0,0,0,0,0,0,0,0,0,0,0.2,0.2,1.9,0,0.2,0,0,0,0,0
wire,Solution Heat Treated and Cold Worked: 3/4 Hard,102,97.3,0.4,0,0,0,0,0,0,0,0,0,0,0,0,0,0,0,0,0.2,0.2,1.9,0,0.2,0,0,0,0,0
wire,Solution Heat Treated and Cold Worked: Hard,142,97.3,0.4,0,0,0,0,0,0,0,0,0,0,0,0,0,0,0,0,0.2,0.2,1.9,0,0.2,0,0,0,0,0
wire,1/2 Hard and Precipitation Heat Treated,152,97.3,0.4,0,0,0,0,0,0,0,0,0,0,0,0,0,0,0,0,0.2,0.2,1.9,0,0.2,0,0,0,0,0
products,Hard and Precipitation Heat Treated,105,98.6,0,0,0.2,0,0,0,0,0,0,0,0,0,0,0,0,0,0,0.475,0.2,0.325,0,0.2,0,0,0,0,0
products,1/2 Hard and Precipitation Heat Treated,120,98.6,0,0,0.2,0,0,0,0,0,0,0,0,0,0,0,0,0,0,0.475,0.2,0.325,0,0.2,0,0,0,0,0
products,1/2 Hard and Precipitation Heat Treated,100,97.475,0,0,0.2,0,0,0,0,0,0,0.75,0,0,0.25,0,0,0.5,0,0,0.2,0.325,0,0.2,0,0,0,0,0
rod,1/2 Hard and Precipitation Heat Treated,100,97.475,0,0,0.2,0,0,0,0,0,0,0.75,0,0,0.25,0,0,0.5,0,0,0.2,0.325,0,0.2,0,0,0,0,0
rod,1/2 Hard and Precipitation Heat Treated,100,97.175,0.4,0,0.2,0,0,0,0,0,0,0.75,0,0,0.25,0,0,0.5,0,0,0.2,0.325,0,0.2,0,0,0,0,0
wire,Hard and Precipitation Heat Treated,100,97.175,0.4,0,0.2,0,0,0,0,0,0,0.75,0,0,0.25,0,0,0.5,0,0,0.2,0.325,0,0,0,0,0,0,0
products,1/2 Hard and Precipitation Heat Treated,130,97.625,0,0,0.2,0,0,0,0,0,0,0.7,0,0,0.25,0,0,0.5,0,0,0.2,0.325,0,0.2,0,0,0,0,0
rod,1/2 Hard and Precipitation Heat Treated,130,97.625,0,0,0.2,0,0,0,0,0,0,0.7,0,0,0.25,0,0,0.5,0,0,0.2,0.325,0,0.2,0,0,0,0,0
rod,1/2 Hard and Precipitation Heat Treated,130,97.225,0.4,0,0.2,0,0,0,0,0,0,0.7,0,0,0.25,0,0,0.5,0,0,0.2,0.325,0,0.2,0,0,0,0,0
wire,Hard and Precipitation Heat Treated,130,97.225,0.4,0,0.2,0,0,0,0,0,0,0.7,0,0,0.25,0,0,0.5,0,0,0.2,0.325,0,0.2,0,0,0,0,0
products,Precipitation Hardened,110,96.4,0,0,0.1,0,0,0,0,0,0,0,0,0,0,0,0,0,0,2.55,0.2,0.55,0,0.2,0,0,0,0,0
products,Solution Heat Treated,100,96.4,0,0,0.1,0,0,0,0,0,0,0,0,0,0,0,0,0,0,2.55,0.2,0.55,0,0.2,0,0,0,0,0
products,Solution Heat Treated and Cold Worked: 1/2 Hard,35,96.4,0,0,0.1,0,0,0,0,0,0,0,0,0,0,0,0,0,0,2.55,0.2,0.55,0,0.2,0,0,0,0,0
products,Solution Heat Treated and Cold Worked: Hard,68,96.4,0,0,0.1,0,0,0,0,0,0,0,0,0,0,0,0,0,0,2.55,0.2,0.55,0,0.2,0,0,0,0,0
products,Precipitation Hardened,70,96.4,0,0,0.1,0,0,0,0,0,0,0,0,0,0,0,0,0,0,2.55,0.2,0.55,0,0.2,0,0,0,0,0
forgings,Solution Heat Treated,115,96.4,0,0,0.1,0,0,0,0,0,0,0,0,0,0,0,0,0,0,2.55,0.2,0.55,0,0.2,0,0,0,0,0
forgings,Hard and Precipitation Heat Treated,42,96.4,0,0,0.1,0,0,0,0,0,0,0,0,0,0,0,0,0,0,2.55,0.2,0.55,0,0.2,0,0,0,0,0
rod,Precipitation Hardened,115,96.4,0,0,0.1,0,0,0,0,0,0,0,0,0,0,0,0,0,0,2.55,0.2,0.55,0,0.2,0,0,0,0,0
rod,Solution Heat Treated,110,96.4,0,0,0.1,0,0,0,0,0,0,0,0,0,0,0,0,0,0,2.55,0.2,0.55,0,0.2,0,0,0,0,0
rod,Solution Heat Treated and Cold Worked: Hard,45,96.4,0,0,0.1,0,0,0,0,0,0,0,0,0,0,0,0,0,0,2.55,0.2,0.55,0,0.2,0,0,0,0,0
rod,Hard and Precipitation Heat Treated,72,96.4,0,0,0.1,0,0,0,0,0,0,0,0,0,0,0,0,0,0,2.55,0.2,0.55,0,0.2,0,0,0,0,0
tube,Precipitation Hardened,110,96.4,0,0,0.1,0,0,0,0,0,0,0,0,0,0,0,0,0,0,2.55,0.2,0.55,0,0.2,0,0,0,0,0
tube,Solution Heat Treated,100,96.4,0,0,0.1,0,0,0,0,0,0,0,0,0,0,0,0,0,0,2.55,0.2,0.55,0,0.2,0,0,0,0,0
tube,Solution Heat Treated and Cold Worked: Hard,35,96.4,0,0,0.1,0,0,0,0,0,0,0,0,0,0,0,0,0,0,2.55,0.2,0.55,0,0.2,0,0,0,0,0
tube,1/2 Hard and Precipitation Heat Treated,65,96.4,0,0,0.1,0,0,0,0,0,0,0,0,0,0,0,0,0,0,2.55,0.2,0.55,0,0.2,0,0,0,0,0
products,Precipitation Hardened,115,98.8,0,0,0.1,0,0,0,0,0,0,1.8,0,0,0,0,0,0,0,0.3,0.2,0.4,0,0.2,0,0,0,0,0
products,Solution Heat Treated,115,98.8,0,0,0.1,0,0,0,0,0,0,1.8,0,0,0,0,0,0,0,0.3,0.2,0.4,0,0.2,0,0,0,0,0
products,Solution Heat Treated and Cold Worked: 1/2 Hard,110,98.8,0,0,0.1,0,0,0,0,0,0,1.8,0,0,0,0,0,0,0,0.3,0.2,0.4,0,0.2,0,0,0,0,0
products,Solution Heat Treated and Cold Worked: Hard,45,98.8,0,0,0.1,0,0,0,0,0,0,1.8,0,0,0,0,0,0,0,0.3,0.2,0.4,0,0.2,0,0,0,0,0
products,Precipitation Hardened,68,98.8,0,0,0.1,0,0,0,0,0,0,1.8,0,0,0,0,0,0,0,0.3,0.2,0.4,0,0.2,0,0,0,0,0
products,Solution Heat Treated,78,98.8,0,0,0.1,0,0,0,0,0,0,1.8,0,0,0,0,0,0,0,0.3,0.2,0.4,0,0.2,0,0,0,0,0
forgings,Hard and Precipitation Heat Treated,115,98.8,0,0,0.1,0,0,0,0,0,0,1.8,0,0,0,0,0,0,0,0.3,0.2,0.4,0,0.2,0,0,0,0,0
forgings,Precipitation Hardened,42,98.8,0,0,0.1,0,0,0,0,0,0,1.8,0,0,0,0,0,0,0,0.3,0.2,0.4,0,0.2,0,0,0,0,0
rod,Solution Heat Treated,115,98.8,0,0,0.1,0,0,0,0,0,0,1.8,0,0,0,0,0,0,0,0.3,0.2,0.4,0,0.2,0,0,0,0,0
rod,Solution Heat Treated and Cold Worked: Hard,110,98.8,0,0,0.1,0,0,0,0,0,0,1.8,0,0,0,0,0,0,0,0.3,0.2,0.4,0,0.2,0,0,0,0,0
rod,Hard and Precipitation Heat Treated,45,98.8,0,0,0.1,0,0,0,0,0,0,1.8,0,0,0,0,0,0,0,0.3,0.2,0.4,0,0.2,0,0,0,0,0
rod,Hard and Precipitation Heat Treated,72,98.8,0,0,0.1,0,0,0,0,0,0,1.8,0,0,0,0,0,0,0,0.3,0.2,0.4,0,0.2,0,0,0,0,0
products,Hard and Precipitation Heat Treated,115,96.45,0,0,0.2,0,0,0,0,0,0,2.25,0,0,0,0,0,0,0,0,0.6,0.3,0,0.2,0,0,0,0,0
forgings,Hard and Precipitation Heat Treated,120,95.95,0,0,0.2,0,0,0,0,0,0,1.55,0,0,0,0,0,0,0,1.55,0,0.55,0,0.2,0,0,0,0,0
forgings,Precipitation Hardened,120,95.95,0,0,0.2,0,0,0,0,0,0,1.55,0,0,0,0,0,0,0,1.55,0,0.55,0,0.2,0,0,0,0,0
forgings,Precipitation Hardened,120,95.95,0,0,0.2,0,0,0,0,0,0,1.55,0,0,0,0,0,0,0,1.55,0,0.55,0,0.2,0,0,0,0,0
forgings,Precipitation Hardened,120,95.95,0,0,0.2,0,0,0,0,0,0,1.55,0,0,0,0,0,0,0,1.55,0,0.55,0,0.2,0,0,0,0,0
forgings,Solution Heat Treated,120,95.95,0,0,0.2,0,0,0,0,0,0,1.55,0,0,0,0,0,0,0,1.55,0,0.55,0,0.2,0,0,0,0,0
forgings,Solution Heat Treated,120,95.95,0,0,0.2,0,0,0,0,0,0,1.55,0,0,0,0,0,0,0,1.55,0,0.55,0,0.2,0,0,0,0,0
forgings,Solution Heat Treated,120,95.95,0,0,0.2,0,0,0,0,0,0,1.55,0,0,0,0,0,0,0,1.55,0,0.55,0,0.2,0,0,0,0,0
forgings,Hard and Precipitation Heat Treated,120,95.95,0,0,0.2,0,0,0,0,0,0,1.55,0,0,0,0,0,0,0,1.55,0,0.55,0,0.2,0,0,0,0,0
"sheet, strip, roller bar & plate",Hard and Precipitation Heat Treated,120,95.95,0,0,0.2,0,0,0,0,0,0,1.55,0,0,0,0,0,0,0,1.55,0,0.55,0,0.2,0,0,0,0,0
"sheet, strip, roller bar & plate",Hard and Precipitation Heat Treated,120,95.95,0,0,0.2,0,0,0,0,0,0,1.55,0,0,0,0,0,0,0,1.55,0,0.55,0,0.2,0,0,0,0,0
"sheet, strip, roller bar & plate",Precipitation Hardened,120,95.95,0,0,0.2,0,0,0,0,0,0,1.55,0,0,0,0,0,0,0,1.55,0,0.55,0,0.2,0,0,0,0,0
"sheet, strip, roller bar & plate",Precipitation Hardened,120,95.95,0,0,0.2,0,0,0,0,0,0,1.55,0,0,0,0,0,0,0,1.55,0,0.55,0,0.2,0,0,0,0,0
"sheet, strip, roller bar & plate",Precipitation Hardened,120,95.95,0,0,0.2,0,0,0,0,0,0,1.55,0,0,0,0,0,0,0,1.55,0,0.55,0,0.2,0,0,0,0,0
"sheet, strip, roller bar & plate",Solution Heat Treated,120,95.95,0,0,0.2,0,0,0,0,0,0,1.55,0,0,0,0,0,0,0,1.55,0,0.55,0,0.2,0,0,0,0,0
"sheet, strip, roller bar & plate",Solution Heat Treated,120,95.95,0,0,0.2,0,0,0,0,0,0,1.55,0,0,0,0,0,0,0,1.55,0,0.55,0,0.2,0,0,0,0,0
"sheet, strip, roller bar & plate",Solution Heat Treated,120,95.95,0,0,0.2,0,0,0,0,0,0,1.55,0,0,0,0,0,0,0,1.55,0,0.55,0,0.2,0,0,0,0,0
"sheet, strip, roller bar & plate",1/2 Hard,120,95.95,0,0,0.2,0,0,0,0,0,0,1.55,0,0,0,0,0,0,0,1.55,0,0.55,0,0.2,0,0,0,0,0
products,Hard,58,99.4,0,0.2,0,0,0,0,0,0,0,0,0,0,0.15,0,0,0,0,0,0,0,0.2,0.05,0,0,0,0,0
products,Hard,64,99.4,0,0.2,0,0,0,0,0,0,0,0,0,0,0.15,0,0,0,0,0,0,0,0,0,0,0,0,0,0
products,1/2 Hard,79,99.425,0,0.1,0,0,0,0,0,0,0,0,0,0,0.2,0,0,0,0.02,0,0,0,0.25,0.005,0,0,0,0,0
products,1/2 Hard,78,99.1,0,0.275,0,0,0,0,0,0,0,0,0,0,0.25,0,0,0,0,0,0,0,0.275,0.05,0,0,0,0,0
strip,"Mill-hardened Temper, TM - Hard",64,99.36,0,0,0,0,0,0,0,0,0,0,0,0,0.1,0,0,0,0.08,0.08,0,0,0.3,0.08,0,0,0,0,0
products,"Mill-hardened Temper, TM - XHMS Spring",76,98.65,0,0,0.11,0,0.155,0,0,0,0,0,0,0,0,0,0,0,0,0,0,0,0,0.555,0.08,0,0,0,0
products,1/2 Hard,83,98.65,0,0,0.11,0,0.155,0,0,0,0,0,0,0,0,0,0,0,0,0,0,0,0,0.555,0.08,0,0,0,0
products,Hard,80,96,0,0,0,0,0,0,0,0,0,0.75,0,0,0.85,0,0,0,0,0,0,0,0.6,0,0.475,0,0,0,0
products,Soft Anneal,90,96,0,0,0,0,0,0,0,0,0,0.75,0,0,0.85,0,0,0,0,0,0,0,0.6,0,0.475,0,0,0,0
products,Spring,60,96,0,0,0,0,0,0,0,0,0,0.75,0,0,0.85,0,0,0,0,0,0,0,0.6,0,0.475,0,0,0,0
products,Hard,100,96,0,0,0,0,0,0,0,0,0,0.75,0,0,0.85,0,0,0,0,0,0,0,0.6,0,0.475,0,0,0,0
products,Hard,67,98.7,0,0,0,0,0,0,0,0,0,0,0,0,0,0,0,0.14,0.045,0,0,0,0.8,0,0,0,0,0,0
products,Hard,72,98.7,0,0,0,0,0,0,0,0,0,0,0,0,0,0,0,0.14,0.045,0,0,0,0.8,0,0,0,0,0,0
wire,Hard,72,98.7,0,0,0,0,0,0,0,0,0,0,0,0,0,0,0,0.14,0.045,0,0,0,0.8,0,0,0,0,0,0
wire,Hard,85,98.7,0,0,0,0,0,0,0,0,0,0,0,0,0,0,0,0.14,0.045,0,0,0,0.8,0,0,0,0,0,0
wire,Hard,70,98.7,0,0,0,0,0,0,0,0,0,0,0,0,0,0,0,0.14,0.045,0,0,0,0.8,0,0,0,0,0,0
wire,Hard,73,98.7,0,0,0,0,0,0,0,0,0,0,0,0,0,0,0,0.14,0.045,0,0,0,0.8,0,0,0,0,0,0
wire,Hard,80,98.7,0,0,0,0,0,0,0,0,0,0,0,0,0,0,0,0.14,0.045,0,0,0,0.8,0,0,0,0,0,0
wire,1/2 Hard and Spinodal Hardened (1/2 TS),75,98.7,0,0,0,0,0,0,0,0,0,0,0,0,0,0,0,0.14,0.045,0,0,0,0.8,0,0,0,0,0,0
products,Precipitation Heat Treated or Spinodal Heat Treated and 1/2 Hard,62,99.2,0,0,0,0,0,0,0,0,0,0,0,0.4,0,0,0,0,0,0,0,0,0.4,0,0,0,0,0,0
products,Solution Heat Treated,68,99.2,0,0,0,0,0,0,0,0,0,0,0,0.4,0,0,0,0,0,0,0,0,0.4,0,0,0,0,0,0
products,Spinodal Hardened-Low Strength (ATLS),32,99.2,0,0,0,0,0,0,0,0,0,0,0,0.4,0,0,0,0,0,0,0,0,0.4,0,0,0,0,0,0
products,3/4 Hard and Spinodal Hardened (3/4 TS),54,99.2,0,0,0,0,0,0,0,0,0,0,0,0.4,0,0,0,0,0,0,0,0,0.4,0,0,0,0,0,0
rod,Hard and Spinodal Hardened,61,99.2,0,0,0,0,0,0,0,0,0,0,0,0.4,0,0,0,0,0,0,0,0,0.4,0,0,0,0,0,0
rod,Precipitation Heat Treated or Spinodal Heat Treated and Hard,62,99.2,0,0,0,0,0,0,0,0,0,0,0,0.4,0,0,0,0,0,0,0,0,0.4,0,0,0,0,0,0
rod,Precipitation Heat Treated or Spinodal Heat Treated and Spring,69,99.2,0,0,0,0,0,0,0,0,0,0,0,0.4,0,0,0,0,0,0,0,0,0.4,0,0,0,0,0,0
rod,Extra Spring and Spinodal Hardened,71,99.2,0,0,0,0,0,0,0,0,0,0,0,0.4,0,0,0,0,0,0,0,0,0.4,0,0,0,0,0,0
products,Hard,57,99.325,0,0,0,0,0,0,0,0,0,0,0,0,0,0,0,0.15,0,0,0,0,0.3,0.225,0,0,0,0,0
products,Spring,71,99.325,0,0,0,0,0,0,0,0,0,0,0,0,0,0,0,0.15,0,0,0,0,0.3,0.225,0,0,0,0,0
products,"Precipitation or Spinodal Heat-treated, 1/4 Hard and Thermal Stress Relieved",90,99.254,0,0,0,0,0,0,0,0,0,0,0,0,0.2,0,0,0.1,0.026,0,0.1,0,0.3,0.02,0,0,0,0,0
sheet & strip,Hard,80,99.575,0,0,0,0,0,0,0,0,0,0,0,0,0,0,0,0,0.175,0,0,0,0.25,0,0,0,0,0,0
products,Spring,94.3,99.23,0,0,0,0,0,0,0,0,0,0,0,0,0.2,0,0.05,0.1,0,0,0.1,0,0.3,0.02,0,0,0,0,0
products,1/2 Hard and Precipitation Heat Treated,83,99.5,0,0.2,0,0,0,0,0,0,0,0,0,0,0,0,0,0.1,0,0,0,0,0.2,0,0,0,0,0,0
wire,Hard and Precipitation Heat Treated,65.3,99.715,0,0,0,0,0,0,0,0,0,0,0,0,0,0,0,0.035,0,0,0,0,0.25,0,0,0,0,0,0
rod,Hard and Precipitation Heat Treated,74,99.3315,0,0,0,0.012,0,0,0,0,0,0,0,0,0,0,0,0.0065,0,0,0,0,0.65,0,0,0,0,0,0
rod,Precipitation Heat Treated or Spinodal Heat Treated and Hard,83,99.3315,0,0,0,0.012,0,0,0,0,0,0,0,0,0,0,0,0.0065,0,0,0,0,0.65,0,0,0,0,0,0
rod,Precipitation Heat Treated or Spinodal Heat Treated and Hard,81,98.89,0,0,0,0,0,0,0,0,0,0,0,0,0,0,0,0.11,0,0,0,0,1,0,0,0,0,0,0
rod,Precipitation Heat Treated or Spinodal Heat Treated and Hard,79,98.89,0,0,0,0,0,0,0,0,0,0,0,0,0,0,0,0.11,0,0,0,0,1,0,0,0,0,0,0
rod,Spinodal Hardened-Low Strength (ATLS),65,98.89,0,0,0,0,0,0,0,0,0,0,0,0,0,0,0,0.11,0,0,0,0,1,0,0,0,0,0,0
wire,Precipitation Heat Treated or Spinodal Heat Treated and 1/2 Hard,68,98.89,0,0,0,0,0,0,0,0,0,0,0,0,0,0,0,0.11,0,0,0,0,1,0,0,0,0,0,0
wire,Precipitation Heat Treated or Spinodal Heat Treated and 1/2 Hard,69,98.89,0,0,0,0,0,0,0,0,0,0,0,0,0,0,0,0.11,0,0,0,0,1,0,0,0,0,0,0
wire,Precipitation Heat Treated or Spinodal Heat Treated and Hard,68,98.89,0,0,0,0,0,0,0,0,0,0,0,0,0,0,0,0.11,0,0,0,0,1,0,0,0,0,0,0
"flat products, rod & bar","Mill-hardened Temper, TM - Hard",75,0.1,0,0,0,0,0,0,0,0,0,0,0,0,0,0,0,0.15,0,0,0,0,0.7,0.1,0,0,0,0,0
"flat products, rod & bar","Mill-hardened Temper, TM - XHMS Spring",82,0.1,0,0,0,0,0,0,0,0,0,0,0,0,0,0,0,0.15,0,0,0,0,0.7,0.1,0,0,0,0,0
"flat products, rod & bar","Precipitation or Spinodal Heat-treated, Spring and Thermal Stress Relieved",81,0.1,0,0,0,0,0,0,0,0,0,0,0,0,0,0,0,0.15,0,0,0,0,0.7,0.1,0,0,0,0,0
products,1/4 Hard and Precipitation Heat Treated,67,98.85,0.05,0,0.1,0,0,0,0,0,0,0,0,0,0,0,0,0,0,0,0,0,0.9,0.1,0,0,0,0,0
products,Precipitation Hardened,51,98.85,0.05,0,0.1,0,0,0,0,0,0,0,0,0,0,0,0,0,0,0,0,0,0.9,0.1,0,0,0,0,0
products,Solution Heat Treated,34,98.85,0.05,0,0.1,0,0,0,0,0,0,0,0,0,0,0,0,0,0,0,0,0,0.9,0.1,0,0,0,0,0
products,Solution Heat Treated and Cold Worked: 1/8 Hard,53,98.85,0.05,0,0.1,0,0,0,0,0,0,0,0,0,0,0,0,0,0,0,0,0,0.9,0.1,0,0,0,0,0
flat products & rod,Precipitation Hardened,72,98.85,0.05,0,0.1,0,0,0,0,0,0,0,0,0,0,0,0,0,0,0,0,0,0.9,0.1,0,0,0,0,0
flat products & rod,Precipitation Hardened,55,98.85,0.05,0,0.1,0,0,0,0,0,0,0,0,0,0,0,0,0,0,0,0,0,0.9,0.1,0,0,0,0,0
flat products & rod,Precipitation Hardened,56,98.85,0.05,0,0.1,0,0,0,0,0,0,0,0,0,0,0,0,0,0,0,0,0,0.9,0.1,0,0,0,0,0
flat products & rod,Precipitation Hardened,65,98.85,0.05,0,0.1,0,0,0,0,0,0,0,0,0,0,0,0,0,0,0,0,0,0.9,0.1,0,0,0,0,0
flat products & rod,Precipitation Hardened,58,98.85,0.05,0,0.1,0,0,0,0,0,0,0,0,0,0,0,0,0,0,0,0,0,0.9,0.1,0,0,0,0,0
flat products & rod,Solution Heat Treated,70,98.85,0.05,0,0.1,0,0,0,0,0,0,0,0,0,0,0,0,0,0,0,0,0,0.9,0.1,0,0,0,0,0
flat products & rod,Solution Heat Treated,45,98.85,0.05,0,0.1,0,0,0,0,0,0,0,0,0,0,0,0,0,0,0,0,0,0.9,0.1,0,0,0,0,0
flat products & rod,Precipitation Hardened,34,98.85,0.05,0,0.1,0,0,0,0,0,0,0,0,0,0,0,0,0,0,0,0,0,0.9,0.1,0,0,0,0,0
plate,Precipitation Hardened,56,98.85,0.05,0,0.1,0,0,0,0,0,0,0,0,0,0,0,0,0,0,0,0,0,0.9,0.1,0,0,0,0,0
plate,1/4 Hard and Precipitation Heat Treated,58,98.85,0.05,0,0.1,0,0,0,0,0,0,0,0,0,0,0,0,0,0,0,0,0,0.9,0.1,0,0,0,0,0
rod,Hard and Precipitation Heat Treated,77,98.85,0.05,0,0.1,0,0,0,0,0,0,0,0,0,0,0,0,0,0,0,0,0,0.9,0.1,0,0,0,0,0
rod,Hard and Precipitation Heat Treated,77,98.85,0.05,0,0.1,0,0,0,0,0,0,0,0,0,0,0,0,0,0,0,0,0,0.9,0.1,0,0,0,0,0
rod,Precipitation Hardened,86,98.85,0.05,0,0.1,0,0,0,0,0,0,0,0,0,0,0,0,0,0,0,0,0,0.9,0.1,0,0,0,0,0
rod,Precipitation Hardened,72,98.85,0.05,0,0.1,0,0,0,0,0,0,0,0,0,0,0,0,0,0,0,0,0,0.9,0.1,0,0,0,0,0
rod,Precipitation Hardened,70,98.85,0.05,0,0.1,0,0,0,0,0,0,0,0,0,0,0,0,0,0,0,0,0,0.9,0.1,0,0,0,0,0
rod,Precipitation Hardened,55,98.85,0.05,0,0.1,0,0,0,0,0,0,0,0,0,0,0,0,0,0,0,0,0,0.9,0.1,0,0,0,0,0
rod,Solution Heat Treated,45,98.85,0.05,0,0.1,0,0,0,0,0,0,0,0,0,0,0,0,0,0,0,0,0,0.9,0.1,0,0,0,0,0
rod,Solution Heat Treated and Cold Worked: Hard,57,98.85,0.05,0,0.1,0,0,0,0,0,0,0,0,0,0,0,0,0,0,0,0,0,0.9,0.1,0,0,0,0,0
rod,Solution Heat Treated and Cold Worked: Hard,74,98.85,0.05,0,0.1,0,0,0,0,0,0,0,0,0,0,0,0,0,0,0,0,0,0.9,0.1,0,0,0,0,0
tube,Annealed,40,98.85,0.05,0,0.1,0,0,0,0,0,0,0,0,0,0,0,0,0,0,0,0,0,0.9,0.1,0,0,0,0,0
tube,Hard and Precipitation Heat Treated,69,98.85,0.05,0,0.1,0,0,0,0,0,0,0,0,0,0,0,0,0,0,0,0,0,0.9,0.1,0,0,0,0,0
tube,Solution Heat Treated and Cold Worked: Hard,59,98.85,0.05,0,0.1,0,0,0,0,0,0,0,0,0,0,0,0,0,0,0,0,0,0.9,0.1,0,0,0,0,0
products,1/4 Hard and Precipitation Heat Treated,67,98.215,0,0.7,0.15,0.05,0,0.005,0,0,0,0,0,0,0,0,0,0,0,0,0,0,0.8,0.05,0,0.005,0.025,0,0
products,Precipitation Hardened,51,98.215,0,0.7,0.15,0.05,0,0.005,0,0,0,0,0,0,0,0,0,0,0,0,0,0,0.8,0.05,0,0.005,0.025,0,0
products,Solution Heat Treated,34,98.215,0,0.7,0.15,0.05,0,0.005,0,0,0,0,0,0,0,0,0,0,0,0,0,0,0.8,0.05,0,0.005,0.025,0,0
products,Solution Heat Treated and Cold Worked: 1/8 Hard,53,98.215,0,0.7,0.15,0.05,0,0.005,0,0,0,0,0,0,0,0,0,0,0,0,0,0,0.8,0.05,0,0.005,0.025,0,0
plate,Precipitation Hardened,56,98.215,0,0.7,0.15,0.05,0,0.005,0,0,0,0,0,0,0,0,0,0,0,0,0,0,0.8,0.05,0,0.005,0.025,0,0
plate,Precipitation Hardened,58,98.215,0,0.7,0.15,0.05,0,0.005,0,0,0,0,0,0,0,0,0,0,0,0,0,0,0.8,0.05,0,0.005,0.025,0,0
rod,1/4 Hard and Precipitation Heat Treated,77,98.215,0,0.7,0.15,0.05,0,0.005,0,0,0,0,0,0,0,0,0,0,0,0,0,0,0.8,0.05,0,0.005,0.025,0,0
rod,1/4 Hard and Precipitation Heat Treated,74,98.215,0,0.7,0.15,0.05,0,0.005,0,0,0,0,0,0,0,0,0,0,0,0,0,0,0.8,0.05,0,0.005,0.025,0,0
rod,Precipitation Hardened,70,98.215,0,0.7,0.15,0.05,0,0.005,0,0,0,0,0,0,0,0,0,0,0,0,0,0,0.8,0.05,0,0.005,0.025,0,0
rod,Precipitation Hardened,72,98.215,0,0.7,0.15,0.05,0,0.005,0,0,0,0,0,0,0,0,0,0,0,0,0,0,0.8,0.05,0,0.005,0.025,0,0
rod,Precipitation Hardened,65,98.215,0,0.7,0.15,0.05,0,0.005,0,0,0,0,0,0,0,0,0,0,0,0,0,0,0.8,0.05,0,0.005,0.025,0,0
rod,Precipitation Hardened,55,98.215,0,0.7,0.15,0.05,0,0.005,0,0,0,0,0,0,0,0,0,0,0,0,0,0,0.8,0.05,0,0.005,0.025,0,0
rod,Solution Heat Treated,45,98.215,0,0.7,0.15,0.05,0,0.005,0,0,0,0,0,0,0,0,0,0,0,0,0,0,0.8,0.05,0,0.005,0.025,0,0
rod,Solution Heat Treated and Cold Worked: 1/8 Hard,57,98.215,0,0.7,0.15,0.05,0,0.005,0,0,0,0,0,0,0,0,0,0,0,0,0,0,0.8,0.05,0,0.005,0.025,0,0
rod,Solution Heat Treated and Cold Worked: 1/8 Hard,86,98.215,0,0.7,0.15,0.05,0,0.005,0,0,0,0,0,0,0,0,0,0,0,0,0,0,0.8,0.05,0,0.005,0.025,0,0
tube,Annealed,40,98.215,0,0.7,0.15,0.05,0,0.005,0,0,0,0,0,0,0,0,0,0,0,0,0,0,0.8,0.05,0,0.005,0.025,0,0
tube,Solution Heat Treated and Cold Worked: 1/2 Hard,69,98.215,0,0.7,0.15,0.05,0,0.005,0,0,0,0,0,0,0,0,0,0,0,0,0,0,0.8,0.05,0,0.005,0.025,0,0
tube,Solution Heat Treated and Cold Worked: 1/8 Hard,59,98.215,0,0.7,0.15,0.05,0,0.005,0,0,0,0,0,0,0,0,0,0,0,0,0,0,0.8,0.05,0,0.005,0.025,0,0
products,"Mill-hardened Temper, TM - 1/2 Hard",76,98.075,0,0,0.525,0,0,0,0,0,0,0.25,0,0,0,0,0,0.225,0,0.1,0,0,0.55,0,0.275,0,0,0,0
products,"Mill-hardened Temper, TM - Hard",84,98.075,0,0,0.525,0,0,0,0,0,0,0.25,0,0,0,0,0,0.225,0,0.1,0,0,0.55,0,0.275,0,0,0,0
products,"Mill-hardened Temper, TM - 1/2 Hard",76,98.075,0,0,0.1,0,0,0,0,0,0,0.25,0,0,0,0,0,0.225,0,0.525,0,0,0.55,0,0.275,0,0,0,0
products,"Mill-hardened Temper, TM - Hard",84,98.075,0,0,0.1,0,0,0,0,0,0,0.25,0,0,0,0,0,0.225,0,0.525,0,0,0.55,0,0.275,0,0,0,0
products,"Mill-hardened Temper, TM - XHMS Spring",94,98.075,0,0,0.1,0,0,0,0,0,0,0.25,0,0,0,0,0,0.225,0,0.525,0,0,0.55,0,0.275,0,0,0,0
pipe,Hard,72,99.4,0,0.06,0,0.0575,0,0,0,0,0,0.04,0,0,0.09,0,0,0,0,0.175,0,0,0,0,0,0,0,0,0
tube,Anneal,43,99.4,0,0.06,0,0.0575,0,0,0,0,0,0.04,0,0,0.09,0,0,0,0,0.175,0,0,0,0,0,0,0,0,0
tube,Hard,72,99.4,0,0.06,0,0.0575,0,0,0,0,0,0.04,0,0,0.09,0,0,0,0,0.175,0,0,0,0,0,0,0,0,0
rod,Solution Heat Treated and Cold Worked: Hard,61,99.4,0,0.1,0,0.07,0,0,0,0,0,0.1,0,0,0,0,0,0,0,0.25,0,0,0,0,0,0,0,0,0
rod & bar,Solution Heat Treated and Cold Worked: 1/2 Hard,51,99.4,0,0.1,0,0.07,0,0,0,0,0,0.1,0,0,0,0,0,0,0,0.25,0,0,0,0,0,0,0,0,0
rod,1/2 Hard,43,99.5,1.15,0,0,0,0,0,0,0,0,0,0,0,0,0,0,0,0,0,0,0,0,0,0,0,0,0,0
rod,1/2 Hard,42,99.5,1.15,0,0,0,0,0,0,0,0,0,0,0,0,0,0,0,0,0,0,0,0,0,0,0,0,0,0
rod,Hard,48,99.5,1.15,0,0,0,0,0,0,0,0,0,0,0,0,0,0,0,0,0,0,0,0,0,0,0,0,0,0
rod,Hard,60,99.5,1.15,0,0,0,0,0,0,0,0,0,0,0,0,0,0,0,0,0,0,0,0,0,0,0,0,0,0
rod,Hard,55,99.5,1.15,0,0,0,0,0,0,0,0,0,0,0,0,0,0,0,0,0,0,0,0,0,0,0,0,0,0
rod,Hard,53,99.5,1.15,0,0,0,0,0,0,0,0,0,0,0,0,0,0,0,0,0,0,0,0,0,0,0,0,0,0
rod,Hard,32,99.5,1.15,0,0,0,0,0,0,0,0,0,0,0,0,0,0,0,0,0,0,0,0,0,0,0,0,0,0
rod,Nominal Grain Size 0.050 mm,73,99.29,0,0,0.1,0.01,0,0,0,0,0,0,0,0,0.2,0,0,0,0.4,0,0,0,0,0,0,0,0,0,0
rod,Hard,20,99.29,0,0,0.1,0.01,0,0,0,0,0,0,0,0,0.2,0,0,0,0.4,0,0,0,0,0,0,0,0,0,0
rod,Soft Anneal,87,99.29,0,0,0.1,0.01,0,0,0,0,0,0,0,0,0.2,0,0,0,0.4,0,0,0,0,0,0,0,0,0,0
rod,Spring,94,99.29,0,0,0.1,0.01,0,0,0,0,0,0,0,0,0.2,0,0,0,0.4,0,0,0,0,0,0,0,0,0,0
strip,Super Spring,60.1,99.29,0,0,0.1,0.01,0,0,0,0,0,0,0,0,0.2,0,0,0,0.4,0,0,0,0,0,0,0,0,0,0
wire,Hard,73,99.29,0,0,0.1,0.01,0,0,0,0,0,0,0,0,0.2,0,0,0,0.4,0,0,0,0,0,0,0,0,0,0
wire,Hard,46,99.29,0,0,0.1,0.01,0,0,0,0,0,0,0,0,0.2,0,0,0,0.4,0,0,0,0,0,0,0,0,0,0
wire,Soft Anneal,87,99.29,0,0,0.1,0.01,0,0,0,0,0,0,0,0,0.2,0,0,0,0.4,0,0,0,0,0,0,0,0,0,0
wire,Spring,94,99.29,0,0,0.1,0.01,0,0,0,0,0,0,0,0,0.2,0,0,0,0.4,0,0,0,0,0,0,0,0,0,0
wire,Super Spring,52,99,0.05,0.3,0.1,0.01,0,0,0,0,0,0,0,0,0.35,0,0,0,0,0,0,0,0,0,0,0,0,0,0
wire,1/2 Hard,44,99,0.05,0.3,0.1,0.01,0,0,0,0,0,0,0,0,0.35,0,0,0,0,0,0,0,0,0,0,0,0,0,0
wire,Cast and Annealed (homogenized),77,99,0.05,0.3,0.1,0.01,0,0,0,0,0,0,0,0,0.35,0,0,0,0,0,0,0,0,0,0,0,0,0,0
wire,Extra Spring,63,99,0.05,0.3,0.1,0.01,0,0,0,0,0,0,0,0,0.35,0,0,0,0,0,0,0,0,0,0,0,0,0,0
wire,Hard,72,99,0.05,0.3,0.1,0.01,0,0,0,0,0,0,0,0,0.35,0,0,0,0,0,0,0,0,0,0,0,0,0,0
rod,Spring,56,98.645,0.02,0.1,0,0.05,0,0,0,0,0,0,0,0,0.75,0,0.2,0,0,0,0.01,0,0,0.275,0,0,0,0,0
rod,Hard,38,98.645,0.02,0.1,0,0.05,0,0,0,0,0,0,0,0,0.75,0,0.2,0,0,0,0.01,0,0,0.275,0,0,0,0,0
wire,Soft Anneal,75,98.645,0.02,0.1,0,0.05,0,0,0,0,0,0,0,0,0.75,0,0.2,0,0,0,0.01,0,0,0.275,0,0,0,0,0
products,Hard,76,97.75,0.05,0.8,0.1,0.2,0,0,0,0,0,1.1,0,0,0,0,0,0,0,0,0,0,0,0,0,0,0,0,0
products,1/2 Hard and Stress Relieved,100,97.75,0.05,0.8,0.1,0.2,0,0,0,0,0,1.1,0,0,0,0,0,0,0,0,0,0,0,0,0,0,0,0,0
products,Extra Spring and Stress Relieved,84,97.75,0.05,0.8,0.1,0.2,0,0,0,0,0,1.1,0,0,0,0,0,0,0,0,0,0,0,0,0,0,0,0,0
products,Hard and Stress Relieved,65,97.75,0.05,0.8,0.1,0.2,0,0,0,0,0,1.1,0,0,0,0,0,0,0,0,0,0,0,0,0,0,0,0,0
rod,Precipitation Hardened,85,97.75,0.05,0.8,0.1,0.2,0,0,0,0,0,1.1,0,0,0,0,0,0,0,0,0,0,0,0,0,0,0,0,0
rod,Hard and Stress Relieved,65,97.75,0.05,0.8,0.1,0.2,0,0,0,0,0,1.1,0,0,0,0,0,0,0,0,0,0,0,0,0,0,0,0,0
rod,Precipitation Hardened,38,97.75,0.05,0.8,0.1,0.2,0,0,0,0,0,1.1,0,0,0,0,0,0,0,0,0,0,0,0,0,0,0,0,0
wire,Solution Heat Treated,88,97.75,0.05,0.8,0.1,0.2,0,0,0,0,0,1.1,0,0,0,0,0,0,0,0,0,0,0,0,0,0,0,0,0
wire,1/2 Hard and Stress Relieved,80,97.75,0.05,0.8,0.1,0.2,0,0,0,0,0,1.1,0,0,0,0,0,0,0,0,0,0,0,0,0,0,0,0,0
wire,1/4 Hard and Stress Relieved,115,97.75,0.05,0.8,0.1,0.2,0,0,0,0,0,1.1,0,0,0,0,0,0,0,0,0,0,0,0,0,0,0,0,0
wire,Extra Spring and Stress Relieved,97,97.75,0.05,0.8,0.1,0.2,0,0,0,0,0,1.1,0,0,0,0,0,0,0,0,0,0,0,0,0,0,0,0,0
wire,Hard and Stress Relieved,65,97.75,0.05,0.8,0.1,0.2,0,0,0,0,0,1.1,0,0,0,0,0,0,0,0,0,0,0,0,0,0,0,0,0
wire,Precipitation Hardened,110,97.75,0.05,0.8,0.1,0.2,0,0,0,0,0,1.1,0,0,0,0,0,0,0,0,0,0,0,0,0,0,0,0,0
products,Spring and Stress Relieved,60,98.47,0.03,0,0,0,0,0,0,0,0,1.3,0,0,0,0,0,0,0,0,0,0,0,0.2,0,0,0,0,0
products,1/2 Hard,52,98.47,0.03,0,0,0,0,0,0,0,0,1.3,0,0,0,0,0,0,0,0,0,0,0,0.2,0,0,0,0,0
products,1/4 Hard,67,98.47,0.03,0,0,0,0,0,0,0,0,1.3,0,0,0,0,0,0,0,0,0,0,0,0.2,0,0,0,0,0
products,3/4 Hard,75,98.47,0.03,0,0,0,0,0,0,0,0,1.3,0,0,0,0,0,0,0,0,0,0,0,0.2,0,0,0,0,0
products,Extra Hard,95,98.47,0.03,0,0,0,0,0,0,0,0,1.3,0,0,0,0,0,0,0,0,0,0,0,0.2,0,0,0,0,0
products,Extra Spring,71,98.47,0.03,0,0,0,0,0,0,0,0,1.3,0,0,0,0,0,0,0,0,0,0,0,0.2,0,0,0,0,0
products,Hard,67,98.47,0.03,0,0,0,0,0,0,0,0,1.3,0,0,0,0,0,0,0,0,0,0,0,0.2,0,0,0,0,0
products,"Mill-hardened Temper, TM - 3/4 HM",71,98.47,0.03,0,0,0,0,0,0,0,0,1.3,0,0,0,0,0,0,0,0,0,0,0,0.2,0,0,0,0,0
products,"Mill-hardened Temper, TM - Hard",84,98.47,0.03,0,0,0,0,0,0,0,0,1.3,0,0,0,0,0,0,0,0,0,0,0,0.2,0,0,0,0,0
products,"Mill-hardened Temper, TM - XHMS Spring",75,98.47,0.03,0,0,0,0,0,0,0,0,1.3,0,0,0,0,0,0,0,0,0,0,0,0.2,0,0,0,0,0
products,"Mill-hardened Temper, TM -XHM - Extra Hard",84,98.47,0.03,0,0,0,0,0,0,0,0,1.3,0,0,0,0,0,0,0,0,0,0,0,0.2,0,0,0,0,0
products,Spring,71,97.75,0,0.2,0.1,0.05,0,0,0,0,0,1,0,0,0.9,0,0,0,0,0,0,0,0,0,0,0,0,0,0
products,1/2 Hard,58,97.75,0,0.2,0.1,0.05,0,0,0,0,0,1,0,0,0.9,0,0,0,0,0,0,0,0,0,0,0,0,0,0
products,1/4 Hard,83,97.75,0,0.2,0.1,0.05,0,0,0,0,0,1,0,0,0.9,0,0,0,0,0,0,0,0,0,0,0,0,0,0
products,Extra Hard,98,97.75,0,0.2,0.1,0.05,0,0,0,0,0,1,0,0,0.9,0,0,0,0,0,0,0,0,0,0,0,0,0,0
products,Hard,77,97.75,0,0.2,0.1,0.05,0,0,0,0,0,1,0,0,0.9,0,0,0,0,0,0,0,0,0,0,0,0,0,0
products,Spring,77,96.75,0,0.2,0.1,0.9,0,0,0,0,0,0.85,0,0,1,0,0,0,0.2,0,0,0,0,0,0,0,0,0,0
products,1/2 Hard,90,96.75,0,0.2,0.1,0.9,0,0,0,0,0,0.85,0,0,1,0,0,0,0.2,0,0,0,0,0,0,0,0,0,0
products,Extra Hard,83,96.75,0,0.2,0.1,0.9,0,0,0,0,0,0.85,0,0,1,0,0,0,0.2,0,0,0,0,0,0,0,0,0,0
products,Hard,97,96.75,0,0.2,0.1,0.9,0,0,0,0,0,0.85,0,0,1,0,0,0,0.2,0,0,0,0,0,0,0,0,0,0
products,Spring,84,96.1,0.02,0.8,0.06,0.05,0,0,0,0,0,0.75,0,0,1,0,0.02,0,0,0,0,0,0,0.01,0,0,0,0,0
products,Extra Hard,78,96.1,0.02,0.8,0.06,0.05,0,0,0,0,0,0.75,0,0,1,0,0.02,0,0,0,0,0,0,0.01,0,0,0,0,0
products,Hard,90,96.1,0.02,0.8,0.06,0.05,0,0,0,0,0,0.75,0,0,1,0,0.02,0,0,0,0,0,0,0.01,0,0,0,0,0
products,Spring,80,95.1,0.02,1,0.1,0.14,0,0,0,0,0,0.75,0,0,0.165,0,0,0,0,0,0,0,0,0,0,0,0,0,0
